Repository: BDomzal/inks

# InksNet: studying historical manuscripts with machine learning models
This repository contains code and datasets used in the study of iron gall inks in historical manuscripts by InksNet neural network, laser ablation inductively coupled plasma mass spectrometry (LA-ICP-MS) and bathophenanthroline-soaked indicator papers.

## Background

### Iron gall ink
Iron gall ink is the most common and widespread agent used in handwriting in Europe for almost ten centuries. 

Due to the lack of universal preparation procedure, the ink composition varies greatly across manuscripts, regions and ages.

In favourable cases, the insight into the elemental composition of iron gall inks can support formulation of new hypotheses about time, autorship and circumstances of manuscript creation process.

### LA-ICP-MS and indicator papers

Laser ablation inductively coupled plasma mass spectrometry (LA-ICP-MS) is a leading-edge analytical technique used for determination of elemental composition in materials. 
LA-ICP-MS is extremely sensitive, but unfortunately destructive - it requires sampling from the object examined.

To circumvent this limitation, for the strictly protected historical manuscripts we used bathophenanthroline-soaked indicator papers [(Neevel and Reissland, 2005).](https://doi.org/10.1080/15632628.2005.12461825)
With this method, one can transfer small amounts of ink onto the paper without damaging the object. After that, the indicator can be analysed in spectrometer. But how to retrieve the original information about ink elemental composition from the data on indicator only?

## InksNet
InksNet is a feed-forward neural network predicting the elemental composition of an ink based on the LA-ICP-MS measurements of bathophenanthroline-soaked papers. 

The input and output are vectors of length 11, corresponding to 11 crucial elements present in iron gall inks (Al, S, Mn, Co, Cu, Zn, Pb, Fe, Mg, Na, K).

InksNet has 2 hidden linear layers with sizes : 23, 92, each followed by activation function GeLU and dropout with probability 0.1. 

The architecture of InksNet was chosen using Optuna search.

The network was trained to minimize L1 loss function by AdamW optimizer with learinig rate of approx. $8 \cdot 10^{-5}$ and weight decay of approx. $6 \cdot 10^{-5}$ for 2000 epochs.

## Datasets

### Nicolaus Copernicus handwritten notes

The data come from marginalia authored by Mikołaj Kopernik (Nicolaus Copernicus) in incunabula and early printed books from the historic collection of the Hosianum Higher Theological Seminary Library in Olsztyn (Poland). On the basis of palaeographic and contextual analysis, the volumes were attributed as having belonged to or been used by Mikołaj Kopernik. The studied corpus includes copies of Sentences by Peter Lombard (shelf marks Inc. 61), the homiletic-theological treatise Quaestiones evangeliorum by Juan de Torquemada (shelf mark Inc. 70), composite bindings of legal by Baldus de Ubaldis and Jacobus Alvarottus (shelf mark Inc. 202) and two Postils by Albertus Magnus (shelf mark Sd. 367).

### Constitution of 3rd May 1791
The Constitution of 3 May 1791 is a government act written for the Polish-Lithuanian Commonwealth, adopted after two years of deliberations by the Great (Four-Year) Sejm on 3rd May 1791. Its uniqueness lies in being the first constitution in Europe (and the second one in the world, after the Constitution of the United States) to be enacted in a democratic manner. Today, three handwritten original copies are preserved at the Central Archives of Historical Records in Warsaw, each belonging to one of the three different archival volumes: Lithuanian Metrica (Metryka Litewska, ML), Potocki Public Archive (Archiwum Publiczne Potockich, APP) and Archive of the Four-Year Sejm (Archiwum Sejmu Czteroletniego, ASC). Apart from the main text, each copy includes some corrections and deputies’ signatures. Additionally, manuscript from ASC has some editorial corrections and marginal annotations, and in contrast to the other two archives it bears only the Sejm’s marshals’ signatures – of Stanisław Małachowski and Kazimierz Sapieha.

### *Merkuriusz polski* encyclopedia
*Merkuriusz polski* is a seventeenth-century verse encyclopedia of practical knowledge for landowners written by Jakub Kazimierz Haur, Polish author best known for his practical handbooks on managing landed property and households.

### Training dataset

The original fragments of archival manuscripts written with iron gall inks were investigated for the purpose of constructing dataset used for training the neural network. Manuscript fragments were obtained from the Central Archives of Historical Records in Warsaw, Reference Material Collection of the Heritage Science Laboratory in Ljubljana, and private collections. They belonged to archives with various origins and dating, therefore allowing to reflect the potential diversity of ink composition and preservation state.

File: data/Konstytucja/preprocessed_data/preprocessed.csv (part 1 of 9)
Na,Mg,Al,S,K,Ti,V,Cr,Mn,Fe,Co,Cu,Zn,Sr,Cd,Sn,Ba,Hg,Pb,name
2869.08889,1392.95556,135.27778,1038.34444,30485.52222,462.22222,1.0,3.14074,1822.41111,10775.97778,61.28889,527.55556,2923.55556,1.88889,5.11111,5.48889,1.0,65.73333,25.11111,APP.0_0
2911.97778,1378.73333,142.27778,1138.67778,32151.63333,439.55556,1.0,4.17037,1950.63333,10103.97778,69.84444,536.55556,2974.33333,2.33333,2.55556,2.05185,3.66667,62.73333,27.0,APP.0_1
2676.42222,1244.4,126.61111,994.56667,27869.63333,521.77778,1.0,1.0,1701.74444,9589.86667,60.84444,545.33333,2850.55556,1.88889,3.44444,4.45926,4.77778,66.4,27.44444,APP.0_2
2885.2,1292.84444,122.16667,891.23333,30576.18889,283.55556,1.10741,3.14074,1726.52222,9127.86667,57.84444,492.11111,2799.77778,1.66667,3.44444,2.4963,2.88889,64.62222,28.88889,APP.0_3
2834.97778,1257.4,134.94444,888.56667,27511.63333,328.66667,1.10741,5.39259,1654.18889,8833.86667,57.17778,485.11111,2568.33333,2.0,5.88889,6.6,4.66667,48.28889,28.55556,APP.0_4
2542.08889,1066.62222,128.27778,901.45556,25436.52222,205.66667,1.0,5.2,1461.3,8613.86667,63.62222,469.88889,2587.77778,2.88889,2.66667,7.42963,7.55556,45.28889,26.88889,APP.0_5
2561.64444,1113.17778,130.27778,842.12222,25931.41111,429.55556,1.0,3.14074,1425.96667,8487.42222,51.4,429.88889,2367.55556,2.33333,6.66667,5.88148,2.88889,51.51111,24.0,APP.0_6
2767.2,1338.4,136.61111,942.67778,28543.18889,213.77778,1.0,3.05926,1663.52222,8324.75556,56.17778,449.66667,2606.44444,2.77778,2.55556,3.85185,1.88889,58.28889,28.55556,APP.0_7
2528.64444,1181.62222,127.05556,769.78889,22018.07778,359.66667,1.10741,1.0,1449.63333,8104.42222,51.06667,438.33333,2217.66667,2.55556,4.22222,5.04444,1.88889,46.06667,24.66667,APP.0_8
2389.08889,1050.4,130.94444,762.12222,22417.96667,367.88889,1.21481,4.17037,1339.52222,7952.31111,55.17778,420.77778,2104.0,2.22222,1.0,7.48889,1.88889,44.17778,27.88889,APP.0_9
1260.41111,592.55556,104.17778,345.17778,9172.94444,29.55556,1.0,5.44444,681.72222,4819.48889,39.66667,237.0,1447.0,1.88889,4.22222,5.88889,5.66667,29.88889,27.68889,APP.10_0
1175.41111,542.0,105.28889,352.73333,8775.83333,66.22222,1.0,3.22222,663.61111,4557.15556,40.66667,236.55556,1457.88889,1.88889,3.44444,6.66667,6.55556,29.44444,30.68889,APP.10_1
1047.41111,610.66667,96.73333,347.62222,8400.61111,70.0,1.11111,1.0,602.83333,4447.15556,33.88889,208.88889,1327.44444,1.44444,1.77778,6.0,4.77778,20.11111,22.02222,APP.10_2
1158.74444,538.0,94.84444,391.62222,8628.27778,12.77778,1.0,7.66667,603.61111,4274.04444,41.33333,205.55556,1435.55556,2.33333,4.11111,4.55556,7.55556,20.66667,23.8,APP.10_3
1026.41111,528.0,107.73333,337.28889,8180.5,28.77778,1.0,4.33333,572.38889,4079.93333,39.0,215.55556,1279.66667,3.11111,2.55556,5.44444,9.55556,23.77778,27.8,APP.10_4
1130.96667,603.66667,125.4,399.28889,8967.05556,62.44444,1.0,12.11111,646.38889,3964.15556,40.0,228.66667,1391.33333,1.66667,2.66667,3.55556,6.44444,30.44444,28.15556,APP.10_5
1039.07778,549.22222,120.06667,365.51111,8189.16667,58.0,1.0,2.11111,546.16667,3880.48889,40.77778,196.11111,1173.0,2.33333,1.0,5.22222,28.22222,24.88889,35.35556,APP.10_6
1187.96667,630.88889,119.62222,370.84444,8708.94444,60.11111,1.11111,1.0,622.27778,3807.15556,36.77778,242.33333,1167.0,3.0,9.22222,4.33333,10.66667,22.33333,39.68889,APP.10_7
934.07778,428.0,95.51111,290.95556,7005.83333,2.88889,1.0,2.11111,511.38889,3670.6,37.77778,190.0,1137.88889,2.66667,2.66667,4.33333,10.33333,18.77778,28.57778,APP.10_8
1042.96667,540.0,106.06667,249.24444,7483.27778,17.11111,1.0,3.22222,512.5,3576.6,36.0,181.66667,1110.66667,2.88889,3.33333,3.55556,1.0,20.11111,24.91111,APP.10_9
1535.17778,1003.44444,108.92222,715.96667,13741.87778,90.55556,1.0963,1.0,1108.82222,6043.08889,59.55556,217.13333,2553.66667,3.33333,2.55556,3.66667,1.88889,17.44444,17.11111,APP.11_0
1435.84444,1012.55556,85.36667,641.18889,12513.76667,43.55556,1.0963,2.11111,986.93333,5885.2,54.11111,188.68889,2153.44444,2.33333,1.77778,5.22222,8.55556,20.44444,17.0,APP.11_1
1446.28889,1038.77778,74.14444,790.74444,13760.65556,94.88889,1.0963,4.33333,1115.6,5575.75556,62.66667,180.68889,2231.11111,2.22222,1.0,2.44444,2.77778,25.22222,14.33333,APP.11_2
1314.51111,898.44444,84.7,636.07778,12606.21111,115.66667,1.0,2.11111,953.26667,5339.86667,55.77778,203.13333,2024.66667,3.55556,3.44444,3.77778,3.77778,17.33333,20.11111,APP.11_3
1401.06667,937.77778,90.36667,703.07778,13725.65556,123.33333,1.0,5.44444,1039.15556,5203.42222,55.44444,194.13333,2139.33333,3.0,2.66667,3.55556,4.66667,25.77778,17.88889,APP.11_4
1214.51111,812.66667,80.47778,548.41111,11311.54444,117.33333,1.0,1.0,874.04444,5061.53333,47.55556,215.13333,1946.88889,2.66667,2.55556,4.0,4.77778,21.88889,18.11111,APP.11_5
1418.28889,920.66667,82.14444,669.74444,14054.98889,72.22222,1.0,3.22222,1031.04444,4946.64444,58.11111,173.8,2267.11111,2.33333,3.33333,4.55556,1.0,27.11111,15.88889,APP.11_6
1238.95556,901.55556,73.36667,581.96667,11820.65556,123.55556,1.0963,2.11111,881.37778,4825.75556,49.22222,159.46667,1962.66667,3.11111,2.55556,2.77778,1.88889,18.48148,12.66667,APP.11_7
1255.84444,857.11111,73.92222,599.96667,11925.76667,144.0,1.0,14.66667,943.71111,4726.31111,54.33333,184.35556,2075.55556,1.88889,2.66667,3.11111,4.77778,17.88889,13.22222,APP.11_8
1207.06667,899.44444,80.14444,556.18889,11311.87778,39.33333,1.0,2.11111,860.71111,4636.53333,53.88889,206.13333,2114.55556,2.66667,3.44444,2.11111,5.55556,28.33333,19.88889,APP.11_9
3063.2,1906.66667,149.27778,1431.57778,32658.16667,90.77778,1.0,1.87407,2312.83333,18590.6,95.06667,471.0,4368.88889,3.38519,8.44444,5.77778,8.55556,47.04444,33.02222,APP.12_0
2885.64444,1755.11111,151.72222,1460.02222,31506.61111,105.33333,1.0,1.87407,2210.72222,17676.37778,94.17778,432.66667,4136.88889,3.82963,9.22222,9.66667,4.77778,41.26667,34.02222,APP.12_1
2992.08889,1832.88889,147.72222,1483.24444,32520.05556,240.55556,1.0,2.98519,2192.27778,16856.37778,96.62222,385.55556,4159.44444,4.38519,9.22222,3.88889,2.88889,47.71111,29.91111,APP.12_2
2713.64444,1561.11111,155.72222,1434.13333,30814.16667,28.88889,1.0,1.87407,2151.72222,16299.6,86.95556,382.22222,4039.33333,4.15556,5.11111,4.88889,2.77778,43.82222,36.8,APP.12_3
2596.64444,1697.66667,137.94444,1315.46667,29535.72222,51.55556,1.0,2.98519,2108.27778,15501.26667,89.62222,434.22222,4040.44444,3.82222,1.0,6.11111,6.77778,37.37778,33.35556,APP.12_4
2620.64444,1729.0,135.38889,1400.57778,27498.83333,49.44444,1.1037,1.87407,2033.72222,14518.93333,83.84444,395.44444,3957.33333,3.37778,2.66667,2.77778,1.88889,44.04444,30.57778,APP.12_5
2445.75556,1592.44444,182.38889,1145.24444,22605.05556,131.66667,1.0,5.84444,1716.5,13484.15556,72.06667,294.88889,3428.0,4.93333,6.77778,5.88889,2.88889,38.48889,42.57778,APP.12_6
2259.86667,1479.22222,148.05556,1106.68889,21287.61111,76.33333,1.0,6.71852,1681.5,13100.82222,64.4,311.66667,3184.44444,2.74074,9.22222,7.88889,7.66667,20.71111,40.24444,APP.12_7
2287.64444,1364.22222,140.61111,1145.24444,20028.72222,67.88889,1.0,3.85926,1599.05556,12722.48889,78.51111,314.66667,3155.55556,3.5037,7.44444,5.44444,4.77778,27.42222,39.02222,APP.12_8
2291.31111,1327.88889,142.5,1065.35556,21444.5,160.44444,1.0,1.87407,1633.27778,12475.82222,69.4,339.0,3289.88889,4.28148,8.44444,6.22222,5.66667,30.82222,39.68889,APP.12_9
1172.04444,697.44444,229.38889,433.02222,9896.81111,105.11111,1.0,1.0,673.25556,6252.53333,37.48889,337.0,1411.66667,3.55556,1.0,4.22222,1.0,27.91111,34.95556,APP.13_0
1149.26667,700.66667,186.94444,471.57778,9825.14444,201.22222,1.11111,1.87037,640.03333,5869.42222,32.15556,311.33333,1311.33333,2.44444,1.0,4.11111,4.66667,21.57778,33.28889,APP.13_1
1144.48889,596.44444,114.72222,458.8,9351.36667,70.22222,1.0,2.74074,612.81111,5696.42222,32.04444,295.33333,1207.77778,2.22222,1.77778,7.22222,8.55556,25.13333,30.62222,APP.13_2
1186.93333,600.66667,121.94444,355.57778,9172.47778,117.22222,1.11111,3.85185,652.47778,5570.53333,38.04444,302.88889,1281.55556,2.77778,1.77778,4.0,2.77778,27.02222,37.4,APP.13_3
1167.71111,605.66667,119.61111,451.13333,9463.58889,107.11111,1.0,3.85185,639.36667,5318.53333,35.26667,299.66667,1267.11111,1.88889,1.0,5.88889,3.77778,20.68889,29.84444,APP.13_4
1142.26667,623.77778,156.38889,497.35556,10034.25556,127.88889,1.11111,2.98148,659.92222,5208.53333,32.6,317.0,1306.66667,3.44444,3.33333,8.66667,3.66667,26.02222,32.62222,APP.13_5
1071.48889,541.0,129.72222,433.02222,8653.36667,66.11111,1.0,2.74074,607.25556,5066.75556,33.6,294.55556,1190.55556,2.77778,2.55556,3.22222,2.88889,19.13333,33.06667,APP.13_6
1004.6,524.88889,101.05556,492.35556,8353.92222,49.66667,1.22222,1.0,570.25556,4988.42222,33.26667,273.33333,1164.66667,2.66667,3.44444,7.22222,6.77778,21.8,30.73333,APP.13_7
1101.04444,539.0,130.72222,453.46667,8633.36667,23.11111,1.0,3.61111,591.81111,4915.2,33.37778,277.66667,1219.55556,2.44444,4.22222,4.77778,3.88889,20.68889,29.84444,APP.13_8
1167.26667,555.33333,155.61111,538.68889,9471.36667,162.44444,1.0,4.72222,656.36667,4815.08889,32.48889,311.55556,1320.66667,2.66667,5.11111,4.77778,3.77778,22.91111,32.17778,APP.13_9
2485.9,1116.06667,151.74444,739.06667,18911.31111,182.77778,1.0,1.0,1174.98889,7796.84444,41.9,433.57778,1943.28889,5.44444,9.22222,9.12593,6.55556,33.07778,42.13333,APP.14_0
2478.56667,1081.73333,154.96667,666.62222,17890.31111,127.44444,1.20741,1.0,1168.43333,7371.95556,38.45556,360.91111,1865.51111,6.22222,11.66667,6.93333,7.55556,29.96667,33.91111,APP.14_1
2312.67778,1059.51111,176.07778,697.73333,16952.42222,119.22222,1.1037,2.58519,1103.43333,6857.84444,37.56667,343.8,1680.06667,5.77778,4.22222,8.68148,6.55556,32.3,34.24444,APP.14_2
2356.34444,976.51111,119.18889,517.28889,15862.31111,68.22222,1.0,1.79259,1064.21111,6595.4,45.01111,307.35556,1657.06667,3.55556,6.0,5.13333,13.33333,27.96667,41.68889,APP.14_3
2408.78889,1061.51111,128.07778,684.84444,16648.64444,70.11111,1.0,2.9037,1140.76667,6432.84444,40.67778,330.02222,1609.62222,4.44444,3.44444,4.24444,1.88889,31.63333,28.24444,APP.14_4
2253.45556,959.51111,136.85556,661.51111,15432.86667,117.11111,1.0,2.9037,1036.54444,6285.95556,40.45556,286.13333,1592.73333,4.77778,1.77778,4.74074,6.55556,23.96667,32.68889,APP.14_5
2282.12222,976.62222,136.41111,545.62222,16342.53333,55.55556,1.1037,4.80741,1060.65556,6180.95556,37.9,275.24444,1598.95556,4.33333,3.44444,6.04444,4.66667,29.85556,30.8,APP.14_6
2269.67778,987.95556,114.85556,633.17778,15924.97778,51.77778,1.0,2.58519,1111.76667,6065.84444,46.01111,296.57778,1568.73333,2.88889,2.55556,1.91111,5.55556,23.63333,25.91111,APP.14_7
2036.01111,876.73333,117.3,589.28889,14325.31111,25.11111,1.1037,3.6963,915.43333,5939.73333,36.45556,266.8,1467.73333,3.66667,5.0,7.37778,1.88889,21.52222,33.35556,APP.14_8
2281.01111,918.06667,132.07778,656.4,16060.53333,72.0,1.0,2.9037,1063.21111,5876.84444,35.23333,261.57778,1548.28889,3.22222,1.0,7.51852,3.77778,24.07778,27.24444,APP.14_9
1741.53333,747.0,242.32222,475.4,12501.81111,248.88889,1.22222,1.99259,874.58889,8355.48889,54.55556,404.55556,1921.84444,5.0,1.0,10.11111,8.66667,18.34815,75.11111,APP.15D_0
1573.42222,809.66667,246.98889,447.17778,10661.25556,189.0,1.11111,4.0963,737.7,7783.37778,50.0,307.55556,1538.84444,4.44444,1.0,12.33333,5.66667,14.32222,72.55556,APP.15D_1
1672.64444,816.77778,208.87778,545.06667,11052.7,119.22222,1.0,7.19259,792.81111,7311.15556,48.66667,279.0,1443.17778,3.22222,1.77778,12.55556,7.66667,15.87778,70.22222,APP.15D_2
1604.75556,600.55556,307.76667,315.51111,10042.58889,162.55556,1.0,6.08148,546.81111,6875.71111,45.66667,322.44444,1126.51111,4.55556,1.0,14.88889,6.55556,16.87778,93.33333,APP.15D_3
1609.31111,646.11111,243.54444,333.73333,11048.47778,244.44444,1.11111,2.98519,619.92222,6529.48889,47.11111,320.11111,1152.06667,4.88889,1.77778,15.22222,9.55556,11.34815,84.88889,APP.15D_4
1625.53333,710.66667,218.98889,421.17778,10701.58889,92.66667,1.0,2.98519,731.58889,6204.26667,45.55556,271.44444,1309.84444,5.88889,1.0,4.44444,5.77778,16.32222,64.66667,APP.15D_5
1519.08889,645.11111,217.32222,410.84444,10556.58889,172.77778,1.11111,3.1037,730.14444,5884.15556,44.66667,292.88889,1397.17778,3.55556,1.0,13.33333,4.88889,20.1,66.44444,APP.15D_6
1390.53333,565.44444,223.87778,349.06667,9609.58889,168.66667,1.11111,1.0,586.81111,5454.04444,41.0,245.33333,1121.51111,3.11111,2.66667,8.66667,11.44444,8.62222,66.88889,APP.15D_7
1434.86667,593.55556,219.54444,403.28889,9964.47778,267.33333,1.0,2.98519,647.81111,5218.04444,46.33333,253.33333,1241.51111,4.11111,1.77778,13.44444,8.55556,14.76667,56.33333,APP.15D_8
1423.86667,616.88889,214.87778,493.51111,9503.25556,115.44444,1.0,4.0963,554.14444,4961.26667,47.0,216.0,1096.06667,3.88889,1.0,14.77778,2.77778,11.48519,57.0,APP.15D_9
2113.41111,1036.0,197.54444,539.13333,15298.75556,49.88889,1.0,1.0,908.68889,11276.95556,46.55556,330.68889,2226.88889,5.77778,5.11111,3.33333,3.51111,24.41111,56.88889,APP.15_0
1969.3,1033.88889,174.54444,614.02222,14571.75556,17.33333,1.0,1.0,927.46667,10263.84444,51.88889,296.91111,2281.55556,4.0,5.11111,3.11111,1.0,29.96667,58.22222,APP.15_1
1844.18889,863.11111,174.21111,557.24444,12940.86667,99.33333,1.0,1.0,725.02222,9397.62222,39.44444,279.57778,1653.66667,4.88889,1.77778,7.11111,4.51111,20.63333,59.66667,APP.15_2
1780.07778,813.55556,173.32222,435.91111,12322.97778,33.44444,1.0,5.2,738.02222,9009.28889,36.66667,276.91111,1605.77778,5.33333,3.44444,5.44444,2.75556,19.07778,58.88889,APP.15_3
1639.74444,1043.0,139.21111,704.24444,14414.64444,1.0,1.0,1.0,1005.02222,8835.95556,53.77778,284.35556,2286.77778,4.22222,1.77778,3.55556,1.0,25.63333,45.66667,APP.15_4
1653.85556,816.66667,149.21111,541.91111,11966.86667,10.88889,1.0,2.02963,718.35556,8631.51111,37.0,256.13333,1729.55556,7.22222,1.0,11.88889,1.0,17.63333,67.0,APP.15_5
1698.41111,919.77778,150.54444,523.68889,12240.97778,10.88889,1.0,2.02963,756.13333,8505.4,37.11111,270.24444,1881.33333,3.11111,1.0,4.66667,1.0,18.63333,50.55556,APP.15_6
1656.41111,735.0,158.98889,454.13333,11381.97778,27.33333,1.0,4.08889,644.57778,8321.84444,36.22222,264.68889,1490.0,4.55556,3.33333,5.44444,1.0,15.85556,64.66667,APP.15_7
1745.96667,742.11111,173.43333,446.35556,10826.42222,7.0,1.0,1.0,553.8,8174.95556,29.88889,225.91111,1372.44444,5.44444,1.0,5.77778,1.75556,11.22963,65.88889,APP.15_8
1799.3,776.33333,195.65556,454.24444,11218.31111,37.33333,1.0,2.02963,551.57778,8022.73333,31.44444,224.46667,1221.55556,5.88889,2.55556,7.33333,1.0,16.22963,74.66667,APP.15_9
1090.18889,198.77778,172.32222,90.38519,5542.58889,203.44444,1.11111,4.33333,91.61111,5525.4,15.33333,154.22222,206.0,5.0,1.68889,6.44444,5.77778,7.28148,87.11111,APP.15y_0
992.85556,179.44444,158.21111,105.82222,5262.81111,209.44444,1.11111,2.11111,81.72222,5048.17778,15.0,134.44444,195.11111,5.66667,4.15556,1.33333,1.88889,6.37778,79.88889,APP.15y_1
1045.3,190.88889,149.54444,85.15556,5230.81111,361.66667,1.0,5.44444,85.27778,4806.84444,16.11111,131.55556,185.22222,3.77778,1.0,6.44444,7.66667,9.39259,80.44444,APP.15y_2
910.74444,159.44444,137.1,62.16296,4802.92222,240.22222,1.0,1.0,76.72222,4481.62222,15.33333,155.0,164.44444,5.22222,1.0,3.66667,2.88889,7.32963,75.0,APP.15y_3
973.85556,175.55556,160.32222,59.38519,5080.25556,98.77778,1.0,2.11111,82.5,4298.17778,19.55556,127.33333,195.11111,5.55556,2.57778,2.88889,3.66667,10.39259,75.11111,APP.15y_4
741.74444,144.44444,126.98889,72.27407,3987.92222,59.88889,1.0,3.22222,68.16667,4114.51111,14.66667,115.22222,155.33333,3.77778,1.68889,6.88889,2.77778,3.6963,62.22222,APP.15y_5
824.85556,145.44444,130.32222,90.5037,4381.7,86.55556,1.0,1.0,72.16667,3883.62222,17.55556,125.66667,141.44444,4.0,1.0,5.33333,2.88889,6.21852,67.11111,APP.15y_6
709.07778,126.11111,107.21111,44.17037,3667.25556,80.44444,1.0,5.44444,60.05556,3752.73333,9.55556,95.33333,162.11111,2.22222,1.0,4.77778,2.77778,10.17037,57.88889,APP.15y_7
836.18889,136.0,133.98889,87.6,4258.14444,107.44444,1.0,3.22222,67.05556,3522.17778,13.77778,116.66667,166.33333,4.0,1.0,3.22222,4.77778,10.9,77.22222,APP.15y_8
789.3,145.44444,114.1,95.60741,4316.14444,64.0,1.0,4.33333,76.72222,3270.17778,14.88889,118.55556,149.44444,4.11111,1.68889,6.22222,3.66667,10.5037,68.0,APP.15y_9
2183.92222,336.88889,215.52222,153.15556,9895.27778,400.55556,1.0,5.2,108.43333,5549.53333,8.33333,100.77778,175.33333,9.66667,1.0,9.44444,9.11111,6.15556,54.48889,APP.16_0
2063.36667,357.22222,218.85556,161.04444,9212.5,314.11111,1.10741,4.08889,88.65556,5135.08889,6.66667,97.22222,149.66667,6.88889,1.0,11.88889,10.28889,4.48889,49.48889,APP.16_1
1935.81111,313.88889,188.3,119.6,9045.5,242.44444,1.0,3.14074,103.32222,4888.75556,7.55556,93.11111,167.66667,6.44444,1.0,9.77778,21.88889,4.37778,52.15556,APP.16_2
2007.47778,350.11111,200.18889,117.15556,9000.27778,209.55556,1.0,1.0,103.65556,4626.31111,7.11111,97.22222,155.22222,6.11111,1.0,9.33333,5.46667,6.16296,53.48889,APP.16_3
1956.03333,306.88889,160.74444,94.04444,8776.94444,111.33333,1.0,1.0,112.76667,4238.2,8.55556,88.33333,164.55556,5.0,1.0,11.44444,13.28889,5.4963,59.37778,APP.16_4
1854.14444,283.55556,244.3,98.60741,8105.94444,109.0,1.0,6.22963,97.87778,3918.53333,7.66667,81.77778,148.88889,5.22222,2.43704,10.33333,7.64444,7.4,48.93333,APP.16_5
1712.47778,279.66667,214.96667,145.48889,7708.16667,121.11111,1.21481,4.08889,79.54444,3593.42222,8.66667,77.11111,95.77778,4.88889,1.0,5.22222,7.28889,5.71111,49.37778,APP.16_6
1520.14444,222.0,171.07778,112.04444,6657.72222,105.0,1.0,3.05926,78.98889,3257.75556,6.33333,70.22222,94.88889,4.88889,1.0,4.44444,6.28889,3.36296,42.48889,APP.16_7
1284.47778,197.55556,143.41111,50.15556,5678.05556,271.22222,1.10741,3.14074,60.32222,2963.86667,6.11111,56.44444,82.44444,4.66667,1.0,6.11111,9.11111,2.36296,29.6,APP.16_8
1421.7,211.88889,96.96667,101.71111,5937.94444,144.22222,1.0,1.0,67.87778,2722.75556,6.66667,57.88889,88.33333,3.44444,1.0,5.55556,5.28889,3.47407,35.82222,APP.16_9
3179.72222,1148.11111,129.35556,757.34444,27151.7,47.55556,1.0,9.34815,971.08889,13436.63333,42.37778,464.44444,1665.51111,2.3037,4.22222,10.33333,8.46667,21.63333,96.77778,APP.18_0
3057.27778,1130.66667,130.91111,638.67778,24004.14444,53.55556,1.0,2.8963,908.86667,12548.96667,38.6,430.88889,1601.95556,2.83704,1.77778,2.11111,11.93333,18.71111,91.33333,APP.18_1
2961.61111,954.11111,109.35556,574.12222,23794.7,33.0,1.0,1.0,909.2,12123.52222,41.6,421.77778,1450.4,3.4963,5.88889,3.66667,4.64444,16.74444,88.44444,APP.18_2
2705.5,866.22222,107.91111,620.67778,22100.14444,74.22222,1.0,6.06667,878.64444,11598.74444,36.48889,399.77778,1481.84444,2.07407,2.55556,7.77778,5.64444,20.85556,79.55556,APP.18_3
2631.94444,900.44444,110.46667,618.12222,21543.81111,61.77778,1.0,1.0,829.97778,11204.96667,33.6,374.55556,1419.95556,2.95556,4.22222,6.22222,2.64444,15.18889,86.0,APP.18_4
2586.94444,934.0,115.02222,661.78889,21415.25556,92.66667,1.1037,2.8963,835.08889,10737.63333,34.93333,388.22222,1308.17778,1.85185,4.33333,5.55556,4.64444,15.63333,74.77778,APP.18_5
2687.5,952.22222,117.13333,667.01111,22122.92222,105.22222,1.0,4.95556,879.97778,10238.96667,35.26667,401.66667,1432.95556,3.18519,5.77778,4.55556,4.64444,17.26667,85.55556,APP.18_6
2500.83333,827.66667,98.91111,564.01111,19469.25556,92.66667,1.0,1.0,743.31111,9430.63333,31.6,343.22222,1209.17778,1.95556,6.77778,4.11111,5.46667,20.96667,78.0,APP.18_7
2735.61111,701.44444,107.91111,507.12222,18893.81111,17.22222,1.0,4.00741,745.31111,8900.52222,33.93333,365.55556,1246.17778,3.28148,5.0,4.66667,2.64444,18.3,78.33333,APP.18_8
2134.61111,698.44444,103.57778,540.67778,15266.81111,72.33333,1.1037,1.0,628.86667,8549.07778,27.6,305.44444,1075.28889,2.84444,4.22222,1.77778,2.82222,12.64444,68.88889,APP.18_9
2568.12222,990.84444,65.54444,690.82222,20071.56667,19.22222,1.11111,1.0,1212.68889,5891.02222,39.83333,174.0,1557.11111,2.11111,7.44444,3.71852,6.44444,56.8,16.86667,APP.19_0
2237.56667,928.28889,50.65556,574.6,16008.67778,37.44444,1.0,4.80741,1001.68889,4978.46667,33.27778,134.0,1328.77778,1.77778,4.22222,2.4,8.33333,42.13333,13.31111,APP.19_1
2119.78889,781.84444,57.21111,571.93333,14735.78889,31.22222,1.0,8.2963,922.46667,4469.35556,28.61111,133.11111,1221.33333,1.44444,4.22222,3.48148,7.77778,34.35556,16.86667,APP.19_2
1810.78889,695.06667,93.65556,473.93333,11543.78889,107.0,1.33333,8.2963,762.46667,4070.91111,29.27778,115.0,1046.0,2.11111,3.44444,1.63704,1.0,23.35556,12.2,APP.19_3
1925.01111,722.28889,122.54444,440.48889,11475.23333,58.11111,1.44444,4.48889,697.35556,3641.13333,24.83333,123.33333,935.22222,2.66667,4.33333,4.24444,1.88889,20.46667,16.08889,APP.19_4
1948.34444,678.73333,57.32222,474.04444,11811.01111,33.44444,1.0,4.80741,670.35556,3368.24444,26.38889,107.0,885.77778,2.44444,4.33333,4.28889,6.55556,20.91111,15.31111,APP.19_5
1929.67778,596.06667,54.21111,352.82222,11360.45556,164.66667,1.0,1.79259,610.68889,3153.13333,21.72222,106.0,896.44444,1.66667,5.11111,3.60741,1.88889,12.24444,12.75556,APP.19_6
1953.56667,561.62222,52.76667,304.04444,11517.67778,47.55556,1.0,4.48889,598.02222,2953.91111,24.05556,111.55556,907.66667,2.11111,4.22222,2.84444,1.88889,15.24444,15.43704,APP.19_7
1946.45556,585.95556,48.54444,298.71111,11813.01111,23.0,1.0,1.79259,551.46667,2770.57778,20.61111,114.33333,806.77778,1.66667,2.66667,6.94074,1.0,12.48889,12.75556,APP.19_8
1822.45556,467.84444,53.65556,340.04444,10704.01111,41.55556,1.0,4.80741,547.8,2675.91111,22.05556,111.77778,747.77778,1.55556,2.55556,8.13333,2.77778,15.82222,14.64444,APP.19_9
3466.46667,1458.0,218.21111,1172.26667,37940.13333,3612.55556,1.11111,15.37037,1422.51111,9898.37778,71.71111,1890.0,2800.7,4.1963,4.22222,17.66667,19.22222,35.31111,40.66667,APP.1_0
3226.02222,1700.66667,196.65556,1061.37778,36169.57778,4569.77778,1.44444,11.81481,1409.28889,9405.04444,67.82222,1909.0,2627.81111,2.31481,2.66667,10.88889,20.11111,31.64444,37.66667,APP.1_1
3243.8,1333.88889,195.65556,1076.93333,35547.46667,3166.0,1.22222,10.59259,1393.73333,8922.15556,58.93333,1612.44444,2546.58889,3.2,5.88889,10.33333,23.11111,25.97778,54.55556,APP.1_2
3198.91111,1144.88889,202.32222,1141.48889,35733.02222,4001.11111,1.55556,9.67407,1391.95556,8743.6,61.37778,1662.77778,2582.25556,3.41852,1.77778,14.0,18.22222,33.75556,45.22222,APP.1_3
3147.13333,1345.88889,228.43333,1061.37778,34872.35556,3017.0,1.11111,16.28889,1394.73333,8581.15556,65.93333,1716.11111,2639.81111,1.65185,6.77778,13.33333,21.22222,26.75556,50.11111,APP.1_4
3211.57778,1430.77778,232.32222,1074.48889,34693.57778,3245.33333,1.22222,7.34074,1410.62222,8302.82222,61.04444,1751.33333,2687.03333,2.98519,2.55556,11.44444,18.11111,28.53333,63.22222,APP.1_5
2973.46667,1313.66667,187.21111,1015.15556,31535.57778,3321.33333,1.44444,6.31111,1270.06667,8045.82222,60.15556,1513.33333,2461.14444,2.97037,4.88889,15.22222,21.11111,21.64444,47.55556,APP.1_6
3012.8,1274.22222,172.65556,981.6,32923.13333,3002.77778,1.22222,14.98519,1232.62222,7809.6,57.6,1540.44444,2388.03333,3.86296,2.66667,20.77778,16.33333,18.53333,74.55556,APP.1_7
2775.91111,1134.88889,145.87778,917.04444,28153.8,2377.55556,1.11111,10.7037,1166.28889,7599.82222,54.26667,1164.55556,2291.03333,3.75185,5.88889,13.66667,23.11111,17.97778,60.0,APP.1_8
3006.24444,1374.11111,163.87778,1069.15556,31786.57778,2811.33333,1.44444,9.67407,1279.17778,7410.93333,59.04444,1401.55556,2487.58889,4.41852,5.88889,17.77778,22.88889,24.86667,65.77778,APP.1_9
1831.74444,241.62222,120.37778,123.01111,8571.94444,33.22222,1.0,1.0,197.37778,5437.22222,10.56667,141.0,210.86667,9.55556,1.0,4.44444,3.66667,4.9963,62.02222,APP.20_0
1692.41111,226.4,113.04444,143.78889,8078.16667,35.22222,1.0,2.11111,201.15556,5101.55556,10.01111,150.88889,184.75556,4.11111,2.66667,4.66667,2.77778,7.66296,47.02222,APP.20_1
1733.18889,233.51111,121.48889,84.93333,8070.38889,90.55556,1.0963,3.22222,210.37778,4891.88889,9.78889,144.88889,185.2,7.33333,1.77778,2.88889,1.0,7.78889,49.68889,APP.20_2
1619.07778,227.28889,110.71111,143.67778,7284.38889,27.33333,1.0,3.22222,176.15556,4750.33333,8.9,119.55556,159.31111,3.11111,1.0,1.66667,2.77778,8.39259,48.68889,APP.20_3
1596.18889,200.17778,113.93333,125.8,7350.94444,76.33333,1.0963,4.33333,204.15556,4676.55556,9.67778,153.88889,175.31111,4.11111,1.0,3.22222,2.77778,8.28148,45.57778,APP.20_4
1558.63333,214.28889,109.15556,105.01111,6908.5,60.0,1.0,5.44444,178.6,4556.11111,8.01111,148.77778,166.42222,4.11111,1.0,3.55556,1.0,5.04444,41.24444,APP.20_5
1602.07778,207.17778,119.37778,133.57778,7267.5,78.55556,1.0,4.33333,193.93333,4451.0,8.45556,153.44444,204.42222,5.0,1.0,2.44444,2.88889,9.10741,36.35556,APP.20_6
1691.41111,199.28889,115.71111,115.46667,7414.16667,41.33333,1.0,4.33333,189.26667,4314.88889,9.45556,141.11111,176.42222,5.0,1.77778,5.22222,4.66667,7.32963,46.13333,APP.20_7
1569.85556,203.06667,99.71111,141.47778,7008.83333,37.77778,1.0,2.11111,172.04444,4173.0,6.12222,138.66667,157.53333,3.77778,1.77778,4.77778,1.0,6.67778,37.68889,APP.20_8
1624.52222,180.95556,115.48889,159.12222,7340.16667,35.33333,1.0,4.33333,181.93333,4115.44444,8.12222,145.0,169.64444,4.55556,1.0,4.44444,1.88889,9.56667,45.68889,APP.20_9
2989.13333,717.17778,340.66667,245.43333,15866.15556,544.66667,1.22222,2.11111,250.88889,7966.41111,14.64444,165.45556,286.77778,11.6,1.0,14.65185,19.22222,10.21111,173.02222,APP.21_0
2904.68889,471.73333,323.33333,281.32222,15710.6,704.88889,1.0,1.0,237.22222,7515.07778,15.64444,161.01111,297.66667,11.15556,1.0,11.71111,11.33333,11.2,173.35556,APP.21_1
2909.35556,475.73333,363.0,237.65556,15541.37778,501.22222,1.22222,2.11111,236.44444,7205.85556,15.64444,154.23333,284.44444,11.37778,1.77778,17.42963,3.77778,13.31111,161.8,APP.21_2
2711.68889,508.95556,287.77778,232.32222,14036.15556,509.66667,1.44444,2.11111,234.88889,6969.63333,15.53333,158.45556,281.0,8.37778,1.0,13.17778,11.22222,7.1,142.02222,APP.21_3
2534.35556,488.84444,269.11111,219.54444,13011.37778,131.44444,1.11111,7.66667,254.44444,6492.07778,12.75556,139.78889,308.77778,5.71852,1.77778,5.99259,8.55556,11.98889,106.57778,APP.21_4
2587.57778,563.51111,280.11111,252.98889,14024.82222,166.44444,1.11111,2.11111,235.55556,6109.18889,13.2,137.67778,298.0,9.71111,1.77778,7.98519,6.55556,13.08889,112.68889,APP.21_5
2180.02222,307.17778,216.88889,134.54444,11036.48889,250.77778,1.0,3.22222,172.77778,5741.85556,12.2,128.9,213.55556,5.82222,1.0,8.57037,7.66667,7.2,110.8,APP.21_6
2225.46667,403.28889,241.11111,178.1,11566.93333,254.77778,1.0,3.22222,206.0,5469.3,11.97778,125.78889,255.0,6.38519,2.66667,10.87407,9.44444,7.75556,83.68889,APP.21_7
2325.02222,402.17778,247.33333,160.21111,11732.82222,144.0,1.22222,7.77778,189.44444,5269.96667,13.08889,116.67778,254.66667,7.37778,2.66667,17.01481,5.77778,7.97778,76.68889,APP.21_8
2278.24444,383.84444,244.77778,167.98889,11415.6,226.0,1.0,4.33333,192.77778,5117.74444,11.86667,114.34444,255.88889,8.37778,3.44444,10.1037,9.44444,6.97778,76.46667,APP.21_9
1902.93333,1075.22222,991.51111,572.65556,15253.68889,587.44444,4.43704,11.0,603.32222,14738.66667,38.01111,279.88889,440.0,49.82222,5.88889,22.66667,90.0,27.82222,608.86667,APP.22_0
1751.71111,746.0,807.4,482.65556,14474.24444,1018.88889,2.67407,3.22222,492.65556,11488.22222,40.45556,241.66667,370.44444,32.93333,1.77778,15.22222,52.44444,19.15556,450.97778,APP.22_1
1752.82222,570.11111,585.95556,327.76667,12117.24444,739.55556,1.7037,5.44444,404.76667,8711.22222,36.23333,200.66667,320.55556,16.6,1.0,12.0,28.88889,21.26667,322.2,APP.22_2
1774.93333,502.55556,270.95556,198.87778,9361.91111,1010.66667,1.3037,6.66667,292.87778,7205.0,17.12222,183.88889,307.22222,11.93333,1.77778,8.88889,17.33333,8.28889,169.64444,APP.22_3
1700.93333,502.66667,356.51111,245.32222,9603.13333,817.66667,1.28889,11.11111,295.21111,6774.77778,19.34444,178.44444,268.11111,12.71111,4.22222,9.55556,12.33333,11.93333,190.31111,APP.22_4
1691.48889,396.55556,189.06667,152.54444,8057.35556,414.77778,1.19259,7.66667,260.65556,6323.55556,12.34444,174.0,265.33333,8.15556,5.88889,7.55556,5.66667,12.48889,129.86667,APP.22_5
1708.6,474.55556,257.62222,142.21111,8285.46667,546.55556,1.31852,6.55556,283.54444,6103.44444,18.23333,171.66667,258.88889,8.48889,2.66667,8.77778,10.55556,10.6,158.86667,APP.22_6
1591.04444,488.55556,294.51111,134.94074,8765.8,597.77778,1.0,4.33333,275.32222,5846.33333,18.9,149.55556,239.44444,9.15556,1.77778,9.55556,10.33333,10.26667,141.97778,APP.22_7
1637.71111,446.22222,172.17778,145.16296,7469.57778,661.55556,1.19259,2.11111,263.54444,5668.0,11.45556,161.11111,265.44444,6.27407,2.66667,6.77778,11.33333,7.28889,131.97778,APP.22_8
1565.82222,429.0,190.84444,121.94074,7465.68889,394.55556,1.19259,5.44444,253.98889,5395.11111,8.9,159.66667,229.33333,6.39259,2.66667,5.44444,2.77778,8.12593,120.75556,APP.22_9
1976.9,1298.66667,187.54444,851.03333,19761.0,1144.33333,1.2,1.0,1394.36667,8614.8,64.88889,655.55556,2495.88889,2.88889,1.77778,8.55556,5.46667,15.97778,33.53333,APP.2_0
1859.01111,1241.0,163.43333,871.7,18663.11111,1598.66667,1.1,2.9,1384.92222,8236.68889,65.44444,577.88889,2441.77778,3.55556,1.0,10.44444,7.11111,24.53333,43.42222,APP.2_1
1865.23333,1176.22222,177.21111,858.81111,17922.88889,1183.55556,1.2,1.78889,1285.47778,7796.02222,55.88889,580.22222,2388.0,2.55556,1.77778,11.66667,5.28889,23.08889,37.42222,APP.2_2
1874.78889,1142.88889,159.43333,820.25556,16373.66667,1109.33333,1.1,3.36667,1213.25556,7538.91111,58.66667,511.77778,2185.55556,4.55556,4.33333,8.88889,9.11111,21.31111,35.53333,APP.2_3
1666.78889,1242.88889,152.21111,776.36667,16888.66667,677.88889,1.2,3.68889,1171.47778,7213.68889,57.33333,561.88889,2194.11111,3.22222,2.66667,9.22222,9.11111,18.64444,32.86667,APP.2_4
1807.23333,1222.66667,173.32222,771.25556,17180.66667,733.22222,1.0,2.9,1133.92222,6883.02222,62.0,490.88889,2132.66667,3.66667,3.44444,6.77778,13.93333,23.86667,39.08889,APP.2_5
1783.34444,995.44444,163.87778,621.58889,15639.55556,1156.55556,1.2,1.78889,1047.47778,6688.8,52.44444,496.0,1982.88889,3.77778,3.44444,9.77778,12.11111,25.42222,53.08889,APP.2_6
1761.34444,992.55556,166.1,673.14444,15829.55556,1039.44444,1.0,4.47778,1055.47778,6473.91111,51.55556,458.88889,1908.33333,2.11111,5.0,5.33333,1.82222,21.08889,44.31111,APP.2_7
1637.56667,950.0,169.98889,675.58889,14629.22222,1236.77778,1.1,6.37778,955.81111,6295.46667,53.66667,424.33333,1878.88889,4.66667,4.11111,9.66667,17.82222,20.73333,71.42222,APP.2_8
1778.34444,1009.66667,152.21111,668.03333,15107.55556,1191.55556,1.0,6.37778,1038.92222,6112.02222,48.0,446.22222,1910.66667,4.22222,1.77778,15.0,6.11111,17.95556,39.53333,APP.2_9
1326.25556,907.65556,126.88889,823.74444,14620.18889,26.33333,1.0,1.0,1171.44444,7321.37778,60.46667,422.44444,2548.22222,3.88889,5.88889,4.33333,9.44444,31.46667,46.22222,APP.3_0
1227.25556,921.76667,117.11111,609.85556,13716.63333,145.66667,1.0,2.02963,1082.77778,6948.48889,56.91111,397.66667,2392.66667,3.88889,8.44444,5.55556,6.55556,32.24444,45.55556,APP.3_1
1168.14444,769.43333,121.55556,550.18889,13347.18889,67.31111,1.0,1.0,1036.11111,6644.37778,56.8,350.0,2156.22222,4.0,5.0,5.33333,5.55556,36.46667,46.22222,APP.3_2
1203.36667,768.32222,122.33333,650.96667,13328.3,75.66667,1.0,4.17037,1055.66667,6350.6,55.68889,368.0,2302.0,2.88889,4.22222,7.44444,8.44444,35.57778,47.0,APP.3_3
1115.47778,788.54444,108.66667,568.18889,11594.41111,46.4,1.0,2.02963,953.44444,6077.82222,52.91111,338.11111,1955.88889,2.11111,1.77778,4.88889,5.66667,36.57778,39.0,APP.3_4
1109.25556,769.32222,108.22222,591.41111,11465.74444,42.28889,1.0,3.05926,906.88889,5894.15556,53.68889,324.77778,1924.33333,3.22222,5.11111,6.88889,5.66667,34.34074,36.0,APP.3_5
1102.58889,694.65556,97.0,624.96667,11378.07778,94.57778,1.0,3.14074,874.22222,5778.37778,50.68889,281.22222,1881.55556,3.22222,4.22222,3.66667,9.44444,29.91111,42.66667,APP.3_6
1097.25556,717.98889,101.66667,666.41111,12235.85556,81.75556,1.0,2.02963,993.88889,5663.48889,55.57778,322.44444,2067.22222,2.22222,2.66667,5.0,6.55556,34.46667,37.11111,APP.3_7
1185.7,721.98889,104.33333,648.41111,11734.52222,28.8,1.0,2.02963,971.55556,5552.93333,56.24444,283.44444,2010.88889,1.77778,4.33333,9.77778,6.55556,34.8,40.22222,APP.3_8
1267.47778,799.76667,111.88889,576.18889,12350.41111,54.97778,1.0,2.02963,965.66667,5484.93333,54.8,283.44444,1995.66667,2.66667,7.55556,6.22222,7.55556,28.8,48.44444,APP.3_9
1420.33333,849.0,172.56667,954.91111,24001.38889,470.44444,1.22222,1.0,1467.41111,10603.16667,60.77778,1213.22222,3063.66667,4.66667,5.88889,6.66667,4.77778,72.84444,49.64444,APP.4_0
1522.33333,873.44444,128.67778,893.02222,24081.94444,127.44444,1.0,6.06667,1494.85556,10162.27778,55.77778,1178.33333,3172.88889,2.0,5.11111,5.77778,1.88889,43.17778,33.08889,APP.4_1
1480.66667,897.66667,147.23333,911.02222,22008.5,411.0,1.0,1.0,1419.96667,9548.16667,53.33333,1124.11111,2808.44444,3.33333,6.77778,8.11111,2.88889,51.17778,42.53333,APP.4_2
1280.44444,767.22222,110.78889,959.91111,22768.27778,244.66667,1.0,3.05926,1535.74444,9002.27778,55.44444,1057.11111,2898.77778,4.0,5.88889,7.77778,3.88889,36.95556,32.42222,APP.4_3
1400.33333,818.55556,127.01111,844.13333,21682.38889,240.44444,1.33333,2.8963,1456.18889,8524.94444,59.22222,1077.11111,2944.88889,3.55556,4.22222,8.22222,2.77778,35.51111,39.86667,APP.4_4
1359.22222,768.22222,110.78889,756.35556,18717.38889,296.0,1.22222,4.00741,1403.18889,8225.61111,60.88889,925.44444,2649.33333,3.55556,2.66667,6.66667,7.55556,29.17778,28.75556,APP.4_5
1169.33333,700.66667,97.23333,691.91111,16979.05556,312.33333,1.0,1.0,1250.3,7958.16667,55.88889,790.11111,2340.22222,2.88889,1.0,2.11111,2.77778,24.28889,23.53333,APP.4_6
1198.55556,763.11111,106.34444,714.91111,17001.94444,293.88889,1.0,1.94815,1216.07778,7701.05556,59.44444,805.88889,2492.22222,3.77778,1.77778,4.33333,5.55556,33.28889,21.86667,APP.4_7
1197.22222,765.22222,81.9,895.8,18372.05556,185.0,1.0,3.05926,1271.96667,7506.61111,57.66667,925.33333,2487.66667,3.66667,3.33333,3.55556,4.77778,26.84444,22.75556,APP.4_8
1229.66667,754.11111,86.23333,818.35556,18606.16667,242.55556,1.11111,7.28889,1277.41111,7349.72222,53.44444,864.77778,2577.77778,2.77778,3.44444,7.66667,2.77778,25.73333,23.31111,APP.4_9
1069.16667,803.55556,87.08889,746.57778,13778.78889,35.22222,1.0,2.90741,1280.78889,8578.13333,52.44444,344.91111,2577.75556,1.11111,5.0,6.22222,7.66667,65.5,25.35556,APP.5_0
1163.16667,859.22222,80.53333,769.91111,14341.9,35.0,1.1037,1.7963,1266.12222,8032.02222,54.55556,314.57778,2618.2,2.11111,1.0,4.0,1.88889,59.94444,27.8,APP.5_1
1459.61111,952.0,75.42222,681.91111,14680.9,41.44444,1.0,2.90741,1210.56667,7439.35556,49.88889,330.68889,2478.31111,1.66667,1.77778,9.22222,4.77778,33.72222,30.46667,APP.5_2
1364.38889,962.11111,84.86667,759.46667,14590.45556,41.44444,1.0,4.81481,1226.34444,7056.35556,49.22222,327.91111,2233.2,2.11111,4.33333,12.88889,1.0,31.5,28.24444,APP.5_3
1481.5,930.77778,83.53333,681.8,15760.12222,104.77778,1.1037,5.2963,1236.34444,6788.68889,48.88889,348.46667,2222.86667,1.66667,2.55556,7.44444,1.0,23.7037,24.24444,APP.5_4
1519.94444,883.33333,86.75556,715.46667,14704.34444,119.11111,1.0,2.59259,1063.34444,6599.68889,44.33333,318.46667,2224.42222,1.33333,4.22222,10.0,3.66667,19.61111,28.02222,APP.5_5
1286.27778,847.0,75.86667,707.91111,14402.78889,142.0,1.0,2.90741,1109.9,6395.13333,46.55556,332.8,2026.2,1.55556,1.77778,6.0,1.0,32.72222,17.91111,APP.5_6
1267.16667,760.22222,78.86667,493.91111,12496.45556,43.11111,1.0,2.90741,848.56667,6080.35556,38.33333,276.46667,1731.31111,2.77778,2.55556,9.33333,4.66667,24.37037,18.8,APP.5_7
1232.16667,946.11111,72.42222,545.24444,11580.78889,26.77778,1.0,1.7963,920.9,5881.13333,42.0,291.91111,1852.97778,1.66667,2.66667,4.88889,3.77778,21.27778,23.8,APP.5_8
1241.5,795.66667,70.31111,571.35556,12554.23333,51.66667,1.1037,1.0,925.34444,5781.02222,42.33333,287.46667,1853.2,1.66667,3.44444,5.44444,4.77778,16.72222,19.46667,APP.5_9
1174.08889,175.55556,184.14444,59.11111,4936.2,51.66667,1.0,1.87407,27.96667,5964.8,17.26667,108.11111,108.63333,5.88889,1.0,7.11111,7.44444,12.52222,168.97778,APP.6_0
1401.64444,204.66667,228.58889,80.88889,5455.53333,29.33333,1.11111,3.85926,34.3,5765.35556,15.93333,103.44444,126.96667,8.55556,1.0,5.77778,4.66667,17.21111,160.86667,APP.6_1
1347.42222,201.77778,186.58889,75.88889,5311.42222,21.22222,1.22222,4.73333,30.74444,5545.24444,14.93333,91.55556,116.3,6.22222,1.0,8.66667,4.66667,9.52222,154.53333,APP.6_2
1195.64444,204.88889,185.7,48.77778,4986.08889,33.55556,1.0,1.0,26.85556,5330.24444,14.26667,93.11111,113.18889,6.22222,1.0,9.66667,10.33333,12.42222,149.42222,APP.6_3
1165.2,200.77778,178.58889,51.33333,4747.31111,113.22222,1.0,6.71852,22.52222,5188.91111,7.05185,85.33333,115.3,6.11111,1.0,13.88889,7.66667,8.08889,136.64444,APP.6_4
1145.75556,157.44444,185.14444,55.22222,4406.53333,166.66667,1.0,4.4963,24.74444,5010.35556,11.15556,96.55556,104.07778,5.22222,1.0,9.11111,6.55556,11.74444,135.08889,APP.6_5
1373.97778,172.44444,218.58889,64.33333,5404.97778,90.77778,1.0,3.85926,32.52222,4858.46667,15.71111,86.11111,114.85556,6.33333,1.77778,5.0,4.66667,9.08889,146.86667,APP.6_6
1219.86667,177.44444,179.92222,64.33333,4976.42222,55.88889,1.11111,3.85926,22.96667,4700.8,11.04444,76.44444,114.41111,7.44444,1.77778,10.33333,10.44444,11.75556,128.75556,APP.6_7
1165.08889,132.11111,178.81111,42.44444,4639.53333,56.22222,1.0,2.74815,27.3,4616.68889,14.93333,79.44444,101.3,6.33333,1.77778,12.11111,6.55556,10.08889,129.75556,APP.6_8
1186.2,183.77778,177.14444,41.0,4792.31111,131.66667,1.0,1.87407,23.52222,4548.8,13.6,85.66667,105.18889,4.33333,1.0,8.0,9.44444,7.63333,134.2,APP.6_9
4037.5,1476.11111,195.94444,1155.17778,32450.35556,224.0,1.0,5.2,1488.95556,7581.84444,59.0,256.57778,2350.37778,5.44444,3.20741,61.55556,16.33333,38.63333,7073.77778,APP.7_0
4245.16667,1392.55556,160.94444,1013.4,33885.13333,187.33333,1.0,2.02963,1407.95556,7094.06667,55.11111,240.35556,2337.04444,4.77778,1.0,35.0,6.55556,29.07778,4196.22222,APP.7_1
3883.16667,1366.22222,149.94444,961.84444,29595.13333,115.55556,1.0,2.02963,1349.62222,6810.62222,54.33333,232.91111,2084.37778,6.33333,6.19259,61.44444,18.22222,25.74444,76.88889,APP.7_2
3519.38889,1224.66667,156.72222,866.4,24776.57778,351.11111,1.11111,5.2,1196.73333,6579.73333,43.77778,198.68889,1800.48889,4.88889,6.19259,62.22222,13.33333,31.74444,5101.44444,APP.7_3
3366.61111,1146.0,180.83333,827.62222,22818.02222,213.88889,1.33333,4.17037,1079.73333,6364.73333,43.44444,225.46667,1657.04444,4.33333,3.86667,82.33333,11.33333,31.3,2464.44444,APP.7_4
3845.61111,1091.11111,117.16667,860.95556,29125.68889,90.55556,1.0,3.14074,1250.62222,6107.84444,48.88889,224.02222,1893.71111,3.66667,4.75556,58.66667,4.55556,21.96667,49.44444,APP.7_5
3553.72222,1187.44444,181.05556,902.51111,26821.02222,183.22222,1.11111,5.2,1187.06667,5866.28889,42.66667,222.68889,1789.04444,3.33333,5.64444,76.44444,11.66667,24.63333,1428.44444,APP.7_6
3211.61111,970.22222,139.94444,840.51111,22331.57778,76.33333,1.11111,1.0,1016.4,5588.28889,41.66667,203.13333,1612.6,3.66667,2.31852,54.0,11.44444,28.18889,1446.44444,APP.7_7
3134.72222,1070.33333,133.72222,739.95556,22529.91111,128.0,1.22222,3.14074,1054.51111,5347.28889,41.0,205.57778,1558.71111,4.55556,6.19259,62.66667,6.66667,27.52222,1142.44444,APP.7_8
3061.83333,1026.66667,145.05556,745.17778,20313.91111,166.77778,1.0,4.17037,1035.84444,5231.51111,41.55556,197.13333,1568.26667,5.22222,2.31852,25.44444,8.66667,32.96667,40.33333,APP.7_9
1126.5,486.55556,85.62222,373.33333,8082.82222,160.88889,1.11111,1.83704,553.1,4154.94444,42.44444,189.22222,1338.77778,1.88889,2.55556,5.11111,4.77778,50.17778,29.53333,APP.8_0
1023.72222,443.11111,95.51111,252.33333,7071.71111,92.88889,1.11111,1.0,510.21111,3562.38889,41.11111,197.22222,1049.44444,2.0,1.0,5.33333,9.66667,41.28889,40.31111,APP.8_1
1017.27778,380.55556,100.51111,262.55556,6642.82222,12.77778,1.0,1.83704,486.1,3252.72222,36.33333,188.88889,987.55556,2.44444,1.77778,4.88889,1.0,41.73333,35.31111,APP.8_2
1023.16667,293.66667,109.28889,252.44444,6282.26667,65.88889,1.0,5.45926,425.43333,3111.38889,37.88889,183.22222,799.66667,3.66667,1.77778,4.77778,7.77778,42.06667,42.2,APP.8_3
1327.16667,330.22222,107.06667,213.66667,7379.15556,27.44444,1.0,4.62222,449.32222,2938.05556,38.44444,205.44444,868.22222,4.22222,4.22222,7.0,11.55556,37.06667,43.64444,APP.8_4
