Repository: BDomzal/inks

# InksNet: studying historical manuscripts with machine learning models
This repository contains code and datasets used in the study of iron gall inks in historical manuscripts by InksNet neural network, laser ablation inductively coupled plasma mass spectrometry (LA-ICP-MS) and bathophenanthroline-soaked indicator papers.

## Background

### Iron gall ink
Iron gall ink is the most common and widespread agent used in handwriting in Europe for almost ten centuries. 

Due to the lack of universal preparation procedure, the ink composition varies greatly across manuscripts, regions and ages.

In favourable cases, the insight into the elemental composition of iron gall inks can support formulation of new hypotheses about time, autorship and circumstances of manuscript creation process.

### LA-ICP-MS and indicator papers

Laser ablation inductively coupled plasma mass spectrometry (LA-ICP-MS) is a leading-edge analytical technique used for determination of elemental composition in materials. 
LA-ICP-MS is extremely sensitive, but unfortunately destructive - it requires sampling from the object examined.

To circumvent this limitation, for the strictly protected historical manuscripts we used bathophenanthroline-soaked indicator papers [(Neevel and Reissland, 2005).](https://doi.org/10.1080/15632628.2005.12461825)
With this method, one can transfer small amounts of ink onto the paper without damaging the object. After that, the indicator can be analysed in spectrometer. But how to retrieve the original information about ink elemental composition from the data on indicator only?

## InksNet
InksNet is a feed-forward neural network predicting the elemental composition of an ink based on the LA-ICP-MS measurements of bathophenanthroline-soaked papers. 

The input and output are vectors of length 11, corresponding to 11 crucial elements present in iron gall inks (Al, S, Mn, Co, Cu, Zn, Pb, Fe, Mg, Na, K).

InksNet has 2 hidden linear layers with sizes : 23, 92, each followed by activation function GeLU and dropout with probability 0.1. 

The architecture of InksNet was chosen using Optuna search.

The network was trained to minimize L1 loss function by AdamW optimizer with learinig rate of approx. $8 \cdot 10^{-5}$ and weight decay of approx. $6 \cdot 10^{-5}$ for 2000 epochs.

## Datasets

### Nicolaus Copernicus handwritten notes

The data come from marginalia authored by Mikołaj Kopernik (Nicolaus Copernicus) in incunabula and early printed books from the historic collection of the Hosianum Higher Theological Seminary Library in Olsztyn (Poland). On the basis of palaeographic and contextual analysis, the volumes were attributed as having belonged to or been used by Mikołaj Kopernik. The studied corpus includes copies of Sentences by Peter Lombard (shelf marks Inc. 61), the homiletic-theological treatise Quaestiones evangeliorum by Juan de Torquemada (shelf mark Inc. 70), composite bindings of legal by Baldus de Ubaldis and Jacobus Alvarottus (shelf mark Inc. 202) and two Postils by Albertus Magnus (shelf mark Sd. 367).

### Constitution of 3rd May 1791
The Constitution of 3 May 1791 is a government act written for the Polish-Lithuanian Commonwealth, adopted after two years of deliberations by the Great (Four-Year) Sejm on 3rd May 1791. Its uniqueness lies in being the first constitution in Europe (and the second one in the world, after the Constitution of the United States) to be enacted in a democratic manner. Today, three handwritten original copies are preserved at the Central Archives of Historical Records in Warsaw, each belonging to one of the three different archival volumes: Lithuanian Metrica (Metryka Litewska, ML), Potocki Public Archive (Archiwum Publiczne Potockich, APP) and Archive of the Four-Year Sejm (Archiwum Sejmu Czteroletniego, ASC). Apart from the main text, each copy includes some corrections and deputies’ signatures. Additionally, manuscript from ASC has some editorial corrections and marginal annotations, and in contrast to the other two archives it bears only the Sejm’s marshals’ signatures – of Stanisław Małachowski and Kazimierz Sapieha.

### *Merkuriusz polski* encyclopedia
*Merkuriusz polski* is a seventeenth-century verse encyclopedia of practical knowledge for landowners written by Jakub Kazimierz Haur, Polish author best known for his practical handbooks on managing landed property and households.

### Training dataset

The original fragments of archival manuscripts written with iron gall inks were investigated for the purpose of constructing dataset used for training the neural network. Manuscript fragments were obtained from the Central Archives of Historical Records in Warsaw, Reference Material Collection of the Heritage Science Laboratory in Ljubljana, and private collections. They belonged to archives with various origins and dating, therefore allowing to reflect the potential diversity of ink composition and preservation state.

File: data/artificial_inks/preprocessed_data/preprocessed_inds.csv
Na,Mg,Al,S,K,Ti,V,Cr,Mn,Fe,Co,Cu,Zn,Sr,Cd,Sn,Ba,Hg,Pb,name
667.26667,96.0,57.67778,180.06667,11803.83333,25.75926,1.1037,2.11111,16.83333,3859.18889,1.1037,286.77778,73.53333,5.27407,1.71852,4.66667,1.88889,3.3963,13.51111,2Fe2CuZnK_0
666.93333,82.66667,55.9,236.95556,11624.27778,59.41111,1.0,3.22222,21.05556,3685.85556,1.1037,248.11111,62.42222,3.73333,1.0,2.11111,1.88889,2.42593,9.8,2Fe2CuZnK_1
668.48889,58.44444,53.9,214.02222,11939.72222,19.04444,1.0,2.11111,16.27778,3539.52222,1.1037,206.11111,80.75556,5.26667,2.60741,3.22222,4.55556,3.57778,11.02222,2Fe2CuZnK_2
664.48889,62.55556,53.23333,236.84444,11170.5,157.31481,1.0,3.22222,15.72222,3418.52222,1.0,234.0,72.08889,4.15556,1.0,2.0,3.77778,2.75926,11.68889,2Fe2CuZnK_3
635.93333,52.33333,56.67778,265.17778,11037.16667,21.26667,1.0,5.44444,16.27778,3303.41111,1.0,231.88889,62.53333,4.05185,1.71852,2.11111,1.0,1.63704,13.4,2Fe2CuZnK_4
662.82222,64.44444,58.78889,267.62222,11255.05556,68.37778,1.0,2.11111,17.27778,3187.63333,1.0,239.33333,64.08889,5.48889,1.0,1.33333,1.88889,5.02222,11.95556,2Fe2CuZnK_5
643.15556,65.55556,59.23333,195.62222,12527.16667,70.21852,1.0,5.44444,24.83333,3093.63333,1.0,191.77778,56.08889,3.93333,1.0,2.44444,1.88889,3.72963,9.91111,2Fe2CuZnK_6
639.71111,67.44444,55.01111,195.62222,11644.05556,36.85556,1.0,5.44444,20.38889,2977.85556,1.0,202.22222,56.31111,3.73333,1.71852,2.11111,4.77778,2.24444,10.4,2Fe2CuZnK_7
648.15556,55.22222,53.78889,195.62222,10922.5,18.68148,1.0,7.66667,16.05556,2920.3,1.0,204.88889,69.53333,6.26667,1.0,2.88889,1.88889,4.35556,13.06667,2Fe2CuZnK_8
550.82222,53.44444,43.45556,208.4,9996.16667,32.36296,1.1037,5.44444,16.72222,2852.41111,1.1037,249.22222,61.31111,4.05926,1.0,4.66667,1.88889,2.74815,8.4,2Fe2CuZnK_9
239.55556,19.44444,113.66667,53.96296,548.04444,25.55556,1.0,5.11852,11.03333,2301.85556,1.0,3.75556,1.0,1.44444,2.55556,5.68889,2.82222,2.93333,1.38519,2FeAl_0
309.55556,31.11111,142.88889,69.2963,666.37778,37.88889,1.0,3.05926,11.47778,2076.41111,1.0,4.68889,2.88148,1.66667,1.77778,1.28889,1.0,5.88889,1.0963,2FeAl_1
304.77778,18.33333,144.22222,74.51852,744.6,27.44444,1.0,1.94815,9.81111,1866.63333,1.0,4.26667,2.27407,1.66667,1.0,2.46667,1.82222,2.93333,1.60741,2FeAl_2
248.66667,25.22222,158.44444,56.51852,462.93333,17.22222,1.0,3.84444,7.36667,1767.18889,1.0,2.97778,1.60741,2.44444,1.0,1.28889,3.64444,2.68889,2.68889,2FeAl_3
292.11111,17.33333,104.22222,64.09259,767.48889,18.88889,1.0,2.8963,8.92222,1552.07778,1.0,3.51111,1.3037,1.55556,1.0,5.4,1.82222,2.28889,1.95556,2FeAl_4
223.77778,8.44444,117.66667,63.77778,499.6,9.0,1.0,3.05926,9.25556,1420.74444,1.0,3.84444,2.27407,1.44444,1.77778,3.75556,1.0,2.93333,1.19259,2FeAl_5
173.55556,21.11111,125.44444,35.35185,324.71111,7.0,1.0,11.40741,7.92222,1378.96667,1.0,5.62222,1.60741,1.55556,1.77778,1.0,1.0,3.33333,1.82963,2FeAl_6
310.22222,19.33333,81.22222,105.61111,797.26667,1.0,1.0,4.00741,9.81111,1295.3,1.0,2.88889,2.24444,3.11111,1.0,2.75556,1.82222,2.68889,1.51111,2FeAl_7
382.77778,21.44444,80.33333,59.16667,1025.15556,220.33333,1.0,1.0,7.47778,1216.07778,1.11111,4.35556,2.24444,1.77778,1.0,3.77778,1.0,1.4,1.82963,2FeAl_8
259.33333,21.44444,79.77778,69.5,683.6,11.0,1.0,5.11852,8.47778,1142.96667,1.0,3.15556,2.27407,2.66667,1.0,2.75556,1.82222,2.04444,1.41481,2FeAl_9
178.05556,123.4,24.45556,450.06667,394.6,138.35556,1.0,6.34074,23.03333,14312.7,1.66667,1259.11111,28.60741,1.88889,1.0,6.86667,2.88889,2.63333,3.7037,2FeCu_0
193.83333,138.95556,26.01111,419.28889,419.93333,93.37778,1.0,3.05926,26.58889,13687.58889,1.55556,1235.66667,48.35556,2.59259,1.0,9.33333,4.77778,3.18889,3.7037,2FeCu_1
187.72222,138.51111,16.01111,419.17778,373.93333,239.37778,1.0,4.28148,22.25556,13324.92222,2.66667,1140.22222,2.27407,1.59259,1.0,10.48889,2.77778,1.17407,2.2963,2FeCu_2
195.83333,101.28889,23.23333,331.4,410.82222,292.57778,1.11111,5.11852,25.36667,12994.36667,1.22222,1110.33333,39.85185,2.03704,1.0,8.31111,2.88889,3.41111,4.62963,2FeCu_3
171.27778,102.17778,28.12222,403.73333,358.82222,183.57778,1.0,4.95556,24.25556,12737.03333,1.33333,1041.11111,49.38519,2.33333,1.0,6.22222,6.77778,3.18889,3.74074,2FeCu_4
169.61111,114.51111,20.9,362.51111,355.26667,120.26667,1.0,6.06667,23.58889,12500.58889,1.44444,968.0,12.24444,1.48148,1.0,9.48889,3.77778,1.61852,3.81481,2FeCu_5
195.83333,125.4,22.56667,354.84444,419.26667,257.93333,1.0,5.22963,25.03333,12217.14444,1.11111,1067.11111,10.91111,1.2963,1.77778,10.2,2.88889,1.17407,4.03704,2FeCu_6
192.16667,122.51111,22.01111,331.51111,394.93333,245.84444,1.11111,4.95556,21.25556,11907.47778,1.22222,1107.44444,15.21481,1.55556,2.66667,14.91111,2.77778,1.17407,2.07407,2FeCu_7
185.61111,99.17778,28.34444,310.84444,435.6,45.0,1.0,3.05926,23.92222,11634.47778,1.33333,1100.66667,19.51852,1.66667,1.0,10.68889,8.77778,2.23704,4.0,2FeCu_8
211.94444,91.4,18.45556,220.62222,418.37778,465.37778,1.0,1.0,20.58889,11408.7,1.11111,903.66667,9.65926,2.22222,1.0,9.51111,1.0,1.61852,4.92593,2FeCu_9
155.9,68.55556,353.16667,154.61481,388.0,85.09259,1.0,4.80741,9.44444,6729.34444,1.62963,180.11111,1.24815,1.88889,1.0,7.07407,1.0,1.0,6.44444,2FeCuAl_0
167.67778,49.22222,301.94444,194.84444,389.88889,206.2037,1.0,4.48889,13.0,6472.23333,1.52593,129.77778,1.58148,1.22222,1.0,11.03704,1.0,1.22222,5.22222,2FeCuAl_1
174.45556,57.44444,348.16667,156.4,374.88889,77.65556,1.0,7.93333,11.11111,6251.9,1.42222,234.0,1.82963,1.11111,1.0,6.48148,2.77778,1.0,3.66667,2FeCuAl_2
170.45556,91.66667,329.16667,133.83704,411.33333,22.86667,1.0,7.18519,8.22222,6079.12222,1.74074,147.88889,1.0,1.44444,3.44444,7.0,1.0,1.22222,3.66667,2FeCuAl_3
167.56667,67.33333,316.05556,125.4,361.44444,159.42963,1.0,4.80741,10.44444,5968.78889,1.1037,199.44444,1.58148,1.66667,1.0,13.85185,1.0,1.0,4.33333,2FeCuAl_4
170.23333,28.33333,292.94444,130.51111,373.77778,13.42963,1.0,9.51852,9.44444,5853.01111,1.42222,229.11111,1.0,1.77778,1.0,8.92593,2.88889,1.0,4.22222,2FeCuAl_5
158.34444,42.44444,287.94444,145.84444,372.44444,6.21481,1.11111,6.71111,9.22222,5779.45556,1.42963,228.22222,3.18889,2.0,1.0,5.2963,1.0,1.88889,3.33333,2FeCuAl_6
157.67778,61.33333,284.5,105.61481,399.44444,106.43333,1.0,2.58519,7.55556,5601.45556,1.64444,190.77778,1.0,1.22222,1.0,6.2963,1.88889,1.0,5.22222,2FeCuAl_7
151.34444,34.22222,284.61111,122.84444,342.66667,7.76667,1.0,5.28148,9.88889,5480.78889,1.20741,150.77778,1.0,1.55556,1.0,6.2963,1.88889,1.44444,2.33333,2FeCuAl_8
151.34444,40.22222,285.16667,117.51111,373.11111,45.98148,1.0,6.39259,9.11111,5307.56667,1.42222,171.22222,1.0,1.55556,1.0,7.96296,1.0,1.22222,4.33333,2FeCuAl_9
493.37778,42.55556,49.3,113.67407,8307.91111,45.44444,1.0,5.37778,18.04444,5474.63333,1.11111,219.13333,1.27778,2.33333,1.0,1.0,8.44444,1.84444,17.64444,2FeCuK_0
441.71111,52.33333,42.3,86.38148,6970.24444,58.0,1.0,5.37778,14.93333,4797.96667,1.11111,269.8,2.16667,2.88889,1.0,2.88889,2.88889,1.84444,10.75556,2FeCuK_1
430.48889,32.11111,47.63333,91.6037,7073.8,23.11111,1.0,3.54815,12.93333,4210.3,1.22222,225.46667,1.0,4.0,1.0,2.44444,1.88889,2.04444,10.31111,2FeCuK_2
428.93333,41.11111,47.41111,134.22963,7143.13333,26.88889,1.0,3.54815,15.71111,3869.52222,1.11111,215.8,1.27778,2.88889,1.0,4.22222,2.88889,1.2,10.97778,2FeCuK_3
384.6,20.11111,44.07778,121.34074,6798.35556,37.55556,1.19259,1.71852,11.26667,3701.74444,1.0,180.91111,1.27778,1.88889,1.0,4.11111,1.88889,1.4,11.64444,2FeCuK_4
376.6,27.33333,35.52222,146.07778,6469.68889,22.88889,1.0963,10.86667,13.93333,3576.07778,1.0,147.57778,1.0,3.44444,1.0,3.33333,3.66667,1.2,10.65926,2FeCuK_5
395.15556,21.11111,41.63333,123.8963,6854.46667,20.77778,1.0963,2.43704,14.15556,3487.3,1.0,179.46667,1.27778,2.55556,1.0,1.0,3.77778,1.84444,13.31111,2FeCuK_6
434.71111,38.33333,41.18889,89.97778,7410.02222,37.0,1.0,9.14815,15.37778,3350.52222,1.0,246.68889,1.27778,1.88889,1.77778,2.44444,3.77778,1.2,10.21481,2FeCuK_7
403.04444,28.11111,37.74444,99.27037,6237.24444,41.22222,1.0,5.88148,14.15556,3240.3,1.0,205.57778,2.22222,2.44444,1.77778,5.55556,3.77778,1.0,10.88148,2FeCuK_8
409.15556,33.0,40.85556,93.11852,6760.8,16.88889,1.0,1.71852,16.37778,3114.52222,1.0,170.35556,1.27778,2.0,1.0,3.33333,1.88889,1.64444,11.75556,2FeCuK_9
552.93333,707.66667,19.32222,1467.27778,844.81111,5.94815,1.0,3.86667,95.37778,53429.25556,4.37778,5086.22222,1.33333,5.55556,1.0,1.77778,1.88889,1.50741,17.6,FeCu_0
554.48889,719.77778,18.87778,1310.05556,798.7,4.52963,1.0,1.87778,90.93333,49188.14444,2.05926,4561.33333,1.0,5.44444,1.0,3.66667,1.0,1.50741,9.64444,FeCu_1
526.26667,576.44444,15.21111,1199.16667,750.47778,1.0,1.1037,6.73333,88.37778,46242.92222,1.74074,4413.88889,1.66667,3.22222,1.0,3.22222,1.0,1.63333,15.26667,FeCu_2
527.82222,599.66667,19.43333,1129.61111,757.03333,26.75926,1.0,3.86667,87.6,44528.81111,1.41481,4264.66667,1.33333,4.55556,3.44444,2.11111,5.77778,1.12593,11.2,FeCu_3
493.04444,617.66667,19.65556,1173.38889,685.58889,12.31481,1.0,2.98889,91.48889,42692.47778,2.72593,4164.77778,1.0,3.44444,1.0,3.55556,4.66667,2.64815,9.82222,FeCu_4
499.93333,583.33333,18.32222,1276.61111,676.7,17.7,1.0,2.75556,79.6,41827.25556,2.84444,4061.77778,1.33333,4.55556,1.0,2.88889,3.77778,1.57037,9.6,FeCu_5
493.82222,579.44444,17.98889,982.27778,690.92222,15.58889,1.0,2.75556,77.04444,40440.58889,1.74815,3968.66667,2.0,2.44444,1.0,3.22222,2.77778,2.07778,9.2,FeCu_6
520.04444,523.88889,21.76667,1008.27778,678.7,13.58889,1.0,9.83333,78.93333,39412.58889,2.39259,3896.77778,1.33333,4.66667,1.0,4.44444,3.77778,1.50741,10.31111,FeCu_7
479.6,580.44444,19.65556,1013.61111,656.36667,47.31481,1.0,4.97778,74.37778,38363.25556,1.84444,3676.33333,2.0,3.33333,1.0,3.33333,1.0,1.57037,9.71111,FeCu_8
466.26667,480.44444,15.98889,1008.38889,646.47778,8.64074,1.0,1.87778,75.15556,36597.81111,2.06667,3623.77778,1.66667,3.22222,1.0,3.66667,1.88889,1.57037,8.2,FeCu_9
126.07778,63.55556,227.03333,72.80741,200.35556,16.3,1.0,5.28148,6.71111,2030.86667,1.0,139.88889,158.88889,2.71852,1.77778,4.92593,1.0,4.77778,5.73333,FeCuZnAl_0
112.96667,44.33333,174.47778,79.7,188.35556,63.9963,1.0,5.2,4.75556,1889.08889,1.11111,125.22222,124.77778,3.05926,1.0,4.75556,1.0,2.83333,3.17778,FeCuZnAl_1
115.85556,79.77778,169.47778,80.36296,176.02222,39.71111,1.0,7.42222,5.75556,1795.08889,1.0,140.44444,144.0,1.74815,1.0,5.51111,1.0,3.83333,3.33333,FeCuZnAl_2
120.07778,53.44444,218.7,83.02963,181.24444,36.47407,1.0,3.05926,6.08889,1689.75556,1.0,88.66667,142.55556,2.42222,1.77778,5.06667,1.0,2.33333,5.08889,FeCuZnAl_3
135.74444,55.33333,202.58889,67.58519,236.02222,79.94815,1.0,2.02963,9.71111,1595.64444,1.0,178.44444,136.77778,1.51852,1.0,7.54074,1.88889,4.33333,4.11111,FeCuZnAl_4
136.63333,71.66667,289.7,90.03333,242.57778,142.37778,1.0,5.28148,7.93333,1516.53333,1.0,115.55556,137.44444,1.53333,1.0,11.31852,1.0,4.83333,4.97778,FeCuZnAl_5
131.41111,93.77778,176.7,84.92222,215.24444,390.77407,1.0,5.2,7.04444,1464.08889,1.0,208.88889,135.0,1.31111,1.77778,6.54074,1.0,4.11111,4.55556,FeCuZnAl_6
145.74444,50.22222,238.47778,83.02963,221.91111,45.93333,1.11111,2.02963,7.37778,1411.86667,1.11111,126.55556,118.88889,1.74074,1.0,8.01481,1.0,3.16667,4.97778,FeCuZnAl_7
132.52222,58.33333,202.81111,98.36296,235.13333,29.87037,1.0,3.05926,7.04444,1333.53333,1.0,109.0,132.22222,1.85185,1.0,5.79259,1.0,4.77778,2.57778,FeCuZnAl_8
131.63333,66.44444,241.36667,87.47778,224.35556,62.75926,1.0,3.05926,6.82222,1302.2,1.0,122.22222,120.66667,1.62222,1.77778,8.57037,1.88889,3.94444,4.06667,FeCuZnAl_9
541.31111,812.46667,37.76667,1883.02222,3044.78889,224.22222,1.0,10.24074,172.33333,81424.06667,4.21481,2.37778,10927.88889,19.88889,46.88889,8.22222,5.66667,218.11111,229.11111,FeZn_0
481.64444,721.46667,30.76667,1785.02222,2691.01111,78.22222,1.0,8.81111,158.55556,75218.84444,2.54815,2.64444,8909.55556,16.33333,22.66667,3.11111,4.77778,204.0,207.77778,FeZn_1
475.64444,657.91111,36.65556,1547.68889,2403.23333,78.11111,1.0,8.01852,151.33333,68867.51111,2.02222,6.84444,8643.11111,16.55556,27.22222,6.0,6.44444,194.66667,209.33333,FeZn_2
452.2,538.8,30.54444,1351.68889,2132.78889,49.66667,1.0,2.42963,132.22222,64795.95556,2.22963,7.73333,7928.0,11.55556,18.44444,10.33333,1.88889,188.33333,192.77778,FeZn_3
456.31111,515.68889,35.87778,1205.02222,1948.56667,18.88889,1.0,1.0,123.44444,60295.51111,1.8,11.8,7725.77778,15.44444,27.77778,8.55556,2.77778,158.55556,205.11111,FeZn_4
447.08889,476.13333,40.87778,1194.24444,1947.23333,59.55556,1.11111,6.47778,111.88889,57190.62222,2.22963,9.46667,7061.11111,11.44444,23.55556,6.55556,6.55556,169.33333,207.88889,FeZn_5
429.53333,418.8,37.98889,1160.91111,1712.78889,41.66667,1.0,12.17778,102.77778,52821.62222,1.41481,7.62222,6678.0,17.22222,22.55556,2.44444,2.88889,144.77778,202.77778,FeZn_6
451.2,434.8,34.76667,975.13333,1694.56667,98.77778,1.11111,4.65185,93.88889,48734.17778,1.8,8.95556,6172.22222,11.33333,12.55556,7.44444,7.55556,145.66667,162.33333,FeZn_7
435.08889,446.02222,28.1,964.91111,1556.78889,17.11111,1.0,2.42963,88.11111,44464.84444,2.14815,10.2,5727.44444,10.11111,16.88889,16.44444,2.77778,140.77778,161.88889,FeZn_8
456.75556,363.24444,27.32222,931.35556,1460.9,13.0,1.0,9.01852,77.55556,40841.51111,1.91111,3.33333,4867.77778,10.33333,23.66667,10.55556,1.88889,106.88889,154.11111,FeZn_9
