Repository: BDomzal/inks

# InksNet: studying historical manuscripts with machine learning models
This repository contains code and datasets used in the study of iron gall inks in historical manuscripts by InksNet neural network, laser ablation inductively coupled plasma mass spectrometry (LA-ICP-MS) and bathophenanthroline-soaked indicator papers.

## Background

### Iron gall ink
Iron gall ink is the most common and widespread agent used in handwriting in Europe for almost ten centuries. 

Due to the lack of universal preparation procedure, the ink composition varies greatly across manuscripts, regions and ages.

In favourable cases, the insight into the elemental composition of iron gall inks can support formulation of new hypotheses about time, autorship and circumstances of manuscript creation process.

### LA-ICP-MS and indicator papers

Laser ablation inductively coupled plasma mass spectrometry (LA-ICP-MS) is a leading-edge analytical technique used for determination of elemental composition in materials. 
LA-ICP-MS is extremely sensitive, but unfortunately destructive - it requires sampling from the object examined.

To circumvent this limitation, for the strictly protected historical manuscripts we used bathophenanthroline-soaked indicator papers [(Neevel and Reissland, 2005).](https://doi.org/10.1080/15632628.2005.12461825)
With this method, one can transfer small amounts of ink onto the paper without damaging the object. After that, the indicator can be analysed in spectrometer. But how to retrieve the original information about ink elemental composition from the data on indicator only?

## InksNet
InksNet is a feed-forward neural network predicting the elemental composition of an ink based on the LA-ICP-MS measurements of bathophenanthroline-soaked papers. 

The input and output are vectors of length 11, corresponding to 11 crucial elements present in iron gall inks (Al, S, Mn, Co, Cu, Zn, Pb, Fe, Mg, Na, K).

InksNet has 2 hidden linear layers with sizes : 23, 92, each followed by activation function GeLU and dropout with probability 0.1. 

The architecture of InksNet was chosen using Optuna search.

The network was trained to minimize L1 loss function by AdamW optimizer with learinig rate of approx. $8 \cdot 10^{-5}$ and weight decay of approx. $6 \cdot 10^{-5}$ for 2000 epochs.

## Datasets

### Nicolaus Copernicus handwritten notes

The data come from marginalia authored by Mikołaj Kopernik (Nicolaus Copernicus) in incunabula and early printed books from the historic collection of the Hosianum Higher Theological Seminary Library in Olsztyn (Poland). On the basis of palaeographic and contextual analysis, the volumes were attributed as having belonged to or been used by Mikołaj Kopernik. The studied corpus includes copies of Sentences by Peter Lombard (shelf marks Inc. 61), the homiletic-theological treatise Quaestiones evangeliorum by Juan de Torquemada (shelf mark Inc. 70), composite bindings of legal by Baldus de Ubaldis and Jacobus Alvarottus (shelf mark Inc. 202) and two Postils by Albertus Magnus (shelf mark Sd. 367).

### Constitution of 3rd May 1791
The Constitution of 3 May 1791 is a government act written for the Polish-Lithuanian Commonwealth, adopted after two years of deliberations by the Great (Four-Year) Sejm on 3rd May 1791. Its uniqueness lies in being the first constitution in Europe (and the second one in the world, after the Constitution of the United States) to be enacted in a democratic manner. Today, three handwritten original copies are preserved at the Central Archives of Historical Records in Warsaw, each belonging to one of the three different archival volumes: Lithuanian Metrica (Metryka Litewska, ML), Potocki Public Archive (Archiwum Publiczne Potockich, APP) and Archive of the Four-Year Sejm (Archiwum Sejmu Czteroletniego, ASC). Apart from the main text, each copy includes some corrections and deputies’ signatures. Additionally, manuscript from ASC has some editorial corrections and marginal annotations, and in contrast to the other two archives it bears only the Sejm’s marshals’ signatures – of Stanisław Małachowski and Kazimierz Sapieha.

### *Merkuriusz polski* encyclopedia
*Merkuriusz polski* is a seventeenth-century verse encyclopedia of practical knowledge for landowners written by Jakub Kazimierz Haur, Polish author best known for his practical handbooks on managing landed property and households.

### Training dataset

The original fragments of archival manuscripts written with iron gall inks were investigated for the purpose of constructing dataset used for training the neural network. Manuscript fragments were obtained from the Central Archives of Historical Records in Warsaw, Reference Material Collection of the Heritage Science Laboratory in Ljubljana, and private collections. They belonged to archives with various origins and dating, therefore allowing to reflect the potential diversity of ink composition and preservation state.

File: data/training/preprocessed_data/preprocessed.csv (part 1 of 23)
Na_a,Mg_a,Al_a,S_a,K_a,Ti_a,V_a,Cr_a,Mn_a,Fe_a,Co_a,Cu_a,Zn_a,Sr_a,Cd_a,Sn_a,Ba_a,Hg_a,Pb_a,name_a,Na_i,Mg_i,Al_i,S_i,K_i,Ti_i,V_i,Cr_i,Mn_i,Fe_i,Co_i,Cu_i,Zn_i,Sr_i,Cd_i,Sn_i,Ba_i,Hg_i,Pb_i,name_i
114591.32222,7298.0,21644.22222,6160.45556,238193.08889,51.55556,5.11111,5.44444,2081.02222,187877.22222,89.55556,1252.88889,2891.0,587.33333,198.36667,40.62222,52.44444,599.77778,834.88889,102vA.a_0,4632.37778,331.3,695.0,178.77778,6358.13333,10.88889,1.0,1.0,69.31111,9336.3,4.44444,127.55556,277.66667,7.0,11.92593,4.88889,1.0,24.21852,33.55556,102vA.i_0
102675.43333,7124.66667,15953.33333,6766.45556,248239.42222,63.88889,4.11111,7.66667,2126.8,178843.44444,87.88889,1237.44444,2495.11111,550.88889,219.14444,50.42963,39.66667,504.44444,829.77778,102vA.a_1,4441.71111,375.85556,708.66667,158.2963,6603.46667,10.88889,1.0,1.0,70.2,9026.52222,4.44444,132.0,321.11111,7.44444,10.72593,3.55556,1.0,35.53704,32.22222,102vA.i_1
103476.76667,7052.44444,18599.0,5225.56667,199796.08889,23.11111,4.77778,13.33333,2014.35556,167346.0,80.88889,1169.22222,2218.0,484.77778,236.58889,33.73333,30.77778,412.88889,686.22222,102vA.a_2,4704.15556,422.41111,775.88889,106.55556,6634.35556,4.77778,1.0,1.0,76.53333,8706.41111,4.44444,118.11111,254.22222,6.0,12.82963,5.77778,1.0,26.48889,33.33333,102vA.i_2
102761.54444,7233.22222,15962.22222,5895.45556,205310.53333,57.55556,3.66667,16.66667,2034.46667,163188.55556,74.55556,1195.66667,2028.77778,434.55556,230.47778,56.17778,34.77778,441.33333,749.44444,102vA.a_3,4721.93333,288.96667,697.66667,116.96296,6856.35556,5.0,1.0,1.0,64.64444,8034.41111,7.88889,124.0,185.55556,4.88889,13.60741,2.11111,1.0,3.98148,32.55556,102vA.i_3
97071.76667,6653.55556,16507.66667,5777.45556,235162.75556,86.22222,6.0,8.77778,2012.57778,159342.44444,68.88889,1124.55556,2490.11111,432.33333,201.81111,54.84444,23.33333,434.11111,751.66667,102vA.a_4,4590.37778,354.74444,667.77778,111.77778,6181.35556,4.77778,1.0,1.0,65.42222,7525.85556,5.0,120.44444,210.66667,6.33333,17.61481,2.55556,1.0,13.66296,29.44444,102vA.i_4
93500.98889,6613.22222,16024.22222,4265.23333,190553.75556,39.44444,3.77778,13.33333,1982.68889,155143.44444,73.22222,1106.66667,2315.66667,463.11111,203.58889,57.62222,41.77778,463.88889,791.44444,102vA.a_5,4764.15556,333.52222,647.88889,75.77778,6313.57778,11.0,1.0,1.0,61.97778,7027.18889,2.88889,117.55556,152.88889,4.88889,14.15556,2.44444,1.0,4.44074,33.22222,102vA.i_5
89820.43333,6510.66667,14633.22222,3681.01111,172906.2,37.33333,4.11111,12.22222,1968.68889,151560.22222,68.55556,1087.88889,2270.11111,468.11111,209.7,41.51111,33.0,418.77778,714.22222,102vA.a_6,4501.15556,309.18889,543.77778,166.11111,5919.8,29.55556,1.0,1.0,53.08889,6628.63333,4.0,107.88889,162.44444,5.22222,8.80741,1.0,1.0,4.3,27.22222,102vA.i_6
91151.65556,6966.22222,14165.55556,4190.78889,182591.2,27.22222,6.11111,9.88889,2058.91111,148987.55556,77.22222,1086.11111,2116.11111,433.0,211.47778,39.17778,21.0,448.66667,682.77778,102vA.a_7,4750.82222,282.85556,560.55556,173.59259,5937.35556,19.0,1.0,1.0,51.97778,6392.52222,4.55556,102.33333,173.22222,5.0,10.14815,1.33333,2.77778,14.44074,33.55556,102vA.i_7
97323.1,7016.77778,16250.88889,6821.9,205231.31111,29.11111,6.33333,7.66667,2026.02222,147191.77778,75.0,1071.66667,2127.66667,546.44444,195.81111,28.17778,42.55556,702.88889,845.22222,102vA.a_8,4353.37778,297.96667,543.55556,158.03704,5749.91111,1.0,1.0,1.0,53.64444,6198.3,6.22222,113.66667,155.33333,6.0,10.47407,1.66667,1.0,22.66296,36.44444,102vA.i_8
90485.98889,6502.66667,15857.55556,5093.9,221860.31111,78.0,6.55556,1.0,2019.57778,143821.11111,63.88889,1231.11111,2162.44444,501.22222,209.7,40.51111,45.77778,529.11111,974.11111,102vA.a_9,4717.04444,359.74444,586.33333,171.07407,6275.24444,13.22222,1.0,1.0,65.08889,5936.07778,4.33333,111.33333,182.55556,5.11111,11.48889,1.77778,1.0,7.61481,37.0,102vA.i_9
105134.17778,7896.77778,13971.15556,1624.04444,121033.23333,31.11111,3.33333,5.2,2300.26667,172952.07778,115.55556,866.55556,4790.73333,374.22222,242.86667,32.22222,34.66667,289.58889,5208.55556,102vB.a_0,2144.61111,405.46667,439.66667,171.4963,2265.46667,2.88889,1.0,3.22222,96.62222,5027.06667,4.66667,67.44444,189.77778,6.33333,15.64444,1.77778,1.0,7.33333,44.95556,102vB.i_0
109298.28889,8769.77778,14993.71111,1962.15556,126201.45556,31.11111,2.33333,3.14074,2326.71111,166408.3,126.0,938.55556,6414.62222,420.88889,282.08889,17.66667,24.0,234.03333,4879.22222,102vB.a_1,2266.27778,333.91111,390.66667,154.37778,2281.57778,1.0,1.0,3.22222,82.51111,4507.84444,3.44444,62.22222,180.88889,5.33333,19.86667,1.66667,1.0,7.71111,32.62222,102vB.i_1
122463.84444,9652.44444,14993.82222,1670.6,124450.67778,29.22222,3.44444,5.2,2515.6,161224.85556,133.77778,959.55556,5951.62222,322.33333,314.08889,26.55556,36.77778,285.7,4597.11111,102vB.a_2,2568.38889,214.91111,330.66667,180.15556,2429.8,5.0,1.0,1.0,64.28889,4177.51111,2.22222,81.77778,87.66667,3.55556,11.17778,3.22222,1.0,6.8,26.84444,102vB.i_2
103070.73333,6898.66667,15741.6,1312.04444,115724.45556,8.77778,2.33333,2.02963,1956.82222,158341.41111,105.11111,755.11111,3136.51111,311.33333,208.08889,29.33333,28.0,166.03333,5178.44444,102vB.a_3,2707.72222,152.24444,324.55556,170.39259,2723.02222,4.77778,1.0,3.22222,48.84444,3978.17778,1.77778,84.33333,50.22222,3.0,6.37778,3.11111,1.88889,5.06667,17.17778,102vB.i_3
106102.73333,8608.11111,14336.48889,1980.6,124792.01111,21.11111,4.22222,5.2,2287.71111,156018.74444,114.55556,786.44444,5355.51111,369.11111,223.86667,28.55556,28.77778,277.7,6252.33333,102vB.a_4,2423.83333,258.24444,332.0,151.93333,2513.02222,2.88889,1.0,2.11111,67.95556,3810.51111,1.88889,72.33333,99.66667,4.0,5.64444,2.33333,1.88889,7.71111,19.87407,102vB.i_4
107233.06667,6843.11111,16149.71111,1167.48889,110169.12222,6.88889,2.88889,4.17037,1971.48889,154487.07778,128.88889,871.0,3127.84444,351.66667,204.75556,27.55556,31.88889,264.25556,5798.88889,102vB.a_5,2641.94444,116.8,301.0,176.60741,2477.46667,1.0,1.0,4.33333,43.73333,3668.51111,1.44444,68.44444,83.66667,3.0,11.17778,1.33333,1.0,3.46667,17.95556,102vB.i_5
101475.84444,7341.11111,14192.6,1910.82222,121437.01111,12.88889,2.44444,7.34074,2002.71111,152620.74444,111.22222,746.44444,4141.84444,358.0,183.97778,27.22222,31.88889,246.92222,5627.77778,102vB.a_6,2679.72222,79.68889,310.11111,206.28148,2731.46667,1.0,1.0,1.0,36.84444,3558.84444,2.55556,74.33333,51.33333,2.66667,3.68889,1.77778,1.0,3.97778,14.06667,102vB.i_6
103907.62222,7639.33333,14334.15556,1327.37778,114731.01111,27.33333,2.88889,5.2,2092.71111,150499.41111,103.66667,826.11111,4307.73333,334.11111,197.86667,43.11111,43.55556,297.25556,6221.11111,102vB.a_7,2918.94444,83.46667,324.77778,236.28889,2839.68889,1.0,1.0,2.11111,39.17778,3427.51111,2.44444,79.88889,54.33333,2.77778,6.95556,1.66667,1.0,5.82222,17.17778,102vB.i_7
103388.62222,7099.44444,16107.71111,1028.04444,118025.01111,30.77778,3.0,8.45185,1964.48889,148850.63333,115.66667,709.11111,4203.28889,395.33333,206.42222,31.22222,47.88889,222.7,5280.0,102vB.a_8,2790.16667,104.8,317.44444,145.71852,2857.57778,6.88889,1.0,3.22222,33.4,3333.28889,1.44444,60.88889,47.0,2.55556,11.48889,2.11111,1.0,5.62222,12.28889,102vB.i_8
97930.51111,6095.11111,15500.93333,1236.16296,95934.34444,17.22222,2.22222,3.14074,1820.6,147975.74444,103.11111,718.66667,2919.28889,347.88889,175.86667,28.66667,20.22222,161.92222,7308.88889,102vB.a_9,2533.27778,118.91111,273.33333,147.28148,2531.24444,7.0,1.0,3.22222,38.73333,3265.06667,1.55556,70.11111,49.44444,2.88889,11.48889,1.0,1.0,3.53333,10.95556,102vB.i_9
96698.82222,7663.31111,18519.77778,10383.26667,287822.57778,19.0,5.0,4.33333,2845.61111,190109.43333,92.22222,1633.55556,2747.0,926.44444,283.57778,45.11111,38.77778,214.37778,391.0,102vC.a_0,7085.46667,382.96667,547.75556,116.05185,8213.74444,15.0,1.0,1.0,73.34444,7007.86667,6.55556,54.22222,130.33333,7.66667,5.5037,2.44444,2.88889,16.62222,20.11111,102vC.i_0
97970.26667,7563.31111,16824.77778,5757.71111,252571.46667,84.44444,5.44444,3.22222,2494.05556,178163.32222,81.11111,1544.11111,2465.0,907.66667,258.13333,65.66667,53.55556,1959.15556,379.77778,102vC.a_1,7213.8,386.74444,574.64444,226.82963,8542.74444,11.0,1.0,2.11111,71.23333,6708.75556,7.11111,58.0,133.11111,8.0,12.34074,2.88889,2.88889,18.62222,18.11111,102vC.i_1
94782.15556,7337.86667,18695.77778,5690.04444,289720.24444,102.77778,4.22222,7.66667,2601.05556,171955.76667,75.66667,1746.33333,2773.55556,860.66667,286.02222,61.55556,54.33333,305.26667,357.88889,102vC.a_2,6649.46667,353.74444,551.53333,270.60741,8180.18889,68.44444,1.11111,1.0,77.34444,6435.97778,7.33333,73.88889,131.44444,10.66667,11.21481,1.33333,2.88889,30.17778,17.0,102vC.i_2
89790.93333,7286.08889,17178.88889,6702.82222,286567.8,74.11111,7.11111,4.33333,2573.94444,168588.1,82.11111,1511.88889,2287.77778,912.0,258.24444,67.55556,77.11111,394.93333,622.66667,102vC.a_3,6862.46667,338.41111,527.75556,275.82963,8106.96667,68.44444,1.0,1.0,74.12222,6262.97778,7.33333,63.33333,124.33333,8.22222,1.91852,2.88889,1.88889,22.84444,15.88889,102vC.i_3
85396.37778,7248.75556,14863.77778,7593.26667,285944.8,51.44444,7.66667,11.0,2506.16667,165139.43333,76.88889,1524.11111,2472.77778,854.44444,255.8,86.77778,56.33333,315.6,351.22222,102vC.a_4,6782.02222,374.85556,523.2,288.94074,7951.52222,14.88889,1.0,4.33333,71.9,6089.97778,7.22222,58.33333,116.77778,6.77778,12.31111,4.88889,1.0,19.51111,12.55556,102vC.i_4
91772.71111,6679.31111,15909.55556,4828.26667,268675.24444,71.88889,6.33333,4.33333,2437.16667,163461.98889,80.22222,1466.11111,2515.88889,793.11111,248.8,66.55556,65.22222,334.6,441.66667,102vC.a_5,6078.57778,343.41111,516.2,261.21111,7461.3,129.77778,1.0,1.0,81.23333,5968.97778,6.0,63.55556,112.66667,6.77778,7.51852,7.22222,1.0,24.73333,13.66667,102vC.i_5
86053.6,7000.42222,15163.77778,5493.82222,218562.02222,55.55556,4.66667,7.66667,2403.38889,161931.32222,79.0,1433.22222,2711.33333,932.22222,227.24444,62.88889,64.22222,3621.6,364.77778,102vC.a_6,6608.35556,333.3,549.97778,256.89259,7790.3,21.33333,1.0,2.11111,74.67778,5837.75556,7.44444,68.77778,117.11111,7.11111,11.07407,1.33333,2.88889,36.51111,13.55556,102vC.i_6
91499.6,7278.97778,15860.66667,7731.37778,332289.02222,51.66667,5.77778,3.22222,2737.38889,161061.54444,70.77778,1520.22222,2575.88889,957.22222,274.68889,77.0,58.44444,373.37778,464.66667,102vC.a_7,6625.46667,439.52222,534.08889,361.05185,8024.96667,31.0,1.11111,1.0,75.9,5727.75556,7.0,66.88889,108.44444,8.0,6.85185,3.55556,2.88889,36.84444,10.88889,102vC.i_7
85379.6,6674.2,14810.44444,6216.15556,248332.02222,37.0,3.77778,4.33333,2636.16667,158729.21111,69.11111,1536.11111,2482.22222,814.55556,266.02222,57.77778,49.66667,311.6,426.22222,102vC.a_8,6330.8,327.52222,506.31111,312.05185,7392.85556,80.33333,1.11111,1.0,74.01111,5591.42222,6.55556,54.22222,119.0,7.11111,11.42222,8.22222,1.0,31.73333,10.11111,102vC.i_8
89959.04444,7551.31111,16119.77778,6128.6,268642.91111,57.44444,5.0,3.22222,2518.27778,157498.32222,76.66667,1436.0,2483.0,758.55556,255.8,55.11111,48.66667,309.71111,393.66667,102vC.a_9,5210.91111,272.96667,502.97778,196.87778,6349.07778,21.11111,1.0,3.22222,74.78889,5533.53333,5.22222,75.0,108.88889,12.11111,10.75556,3.88889,1.88889,36.84444,11.66667,102vC.i_9
107945.38889,8240.93333,15529.77778,4006.91111,220521.73333,129.44444,7.0,5.44444,2504.65556,206792.97778,98.55556,872.77778,1850.44444,781.33333,234.51111,32.73333,59.33333,11336.46667,448.22222,102vD.a_0,4232.57778,463.43333,1108.04444,81.8,6153.8,68.0,1.0,1.0,142.93333,9829.11111,6.22222,73.11111,138.22222,28.11111,12.56296,3.22222,1.0,1.0,18.11111,102vD.i_0
100535.05556,7523.48889,13301.77778,4122.46667,159189.62222,39.33333,4.77778,9.88889,2251.21111,198551.08889,98.44444,848.88889,1812.88889,761.44444,226.73333,43.51111,49.66667,10678.8,411.44444,102vD.a_1,4265.02222,492.54444,994.82222,107.57778,5487.91111,27.0,1.0,2.11111,144.37778,9267.33333,5.0,68.66667,137.0,25.77778,15.11852,5.11111,1.0,1.0,26.44444,102vD.i_1
95406.94444,7082.71111,12455.55556,3688.24444,161172.95556,37.22222,4.77778,8.77778,2094.87778,194316.2,92.66667,826.33333,1807.44444,820.22222,248.28889,33.62222,33.88889,9506.35556,371.88889,102vD.a_2,4015.8,449.32222,981.37778,226.72963,5840.8,37.44444,1.0,4.33333,124.71111,8984.0,5.11111,69.11111,128.22222,25.66667,11.24444,2.11111,1.0,1.0,20.0,102vD.i_2
100968.83333,7533.15556,13581.33333,3797.13333,151048.84444,49.44444,5.66667,3.22222,2272.76667,189905.08889,108.0,764.66667,2448.0,756.88889,277.95556,50.17778,51.55556,9011.68889,378.11111,102vD.a_3,4393.13333,485.65556,1004.6,75.38519,6539.35556,21.22222,1.11111,1.0,129.82222,8658.66667,6.44444,63.33333,133.55556,25.55556,13.75556,2.88889,1.0,1.0,19.88889,102vD.i_3
90287.27778,6563.04444,11806.33333,2772.24444,127079.17778,37.0,5.11111,2.11111,2014.98889,188209.53333,92.44444,767.66667,2003.22222,682.22222,238.06667,31.51111,27.0,8452.46667,366.33333,102vD.a_4,4431.24444,450.32222,913.15556,194.36667,5808.68889,29.22222,1.0,1.0,119.6,8417.11111,3.0,70.22222,112.77778,22.11111,16.8963,4.11111,1.0,1.0,22.77778,102vD.i_4
93587.72222,6721.04444,11436.55556,3799.35556,174369.84444,27.11111,4.44444,5.44444,2082.98889,186087.31111,83.0,776.33333,1839.33333,710.55556,239.73333,27.73333,32.88889,9084.57778,400.11111,102vD.a_5,4335.02222,456.32222,942.26667,104.91111,6556.46667,53.55556,1.11111,1.0,113.37778,8217.88889,5.22222,64.88889,125.55556,24.77778,16.32593,2.11111,1.88889,1.0,23.55556,102vD.i_5
90000.16667,6686.82222,11843.88889,2583.57778,137428.06667,30.77778,5.33333,4.33333,1955.32222,182961.42222,87.88889,743.33333,1980.66667,606.77778,248.4,35.31852,29.0,5787.02222,362.88889,102vD.a_6,4375.68889,492.65556,809.15556,173.21481,5534.68889,35.22222,1.0,3.22222,119.48889,8097.11111,5.11111,68.66667,134.44444,18.44444,10.54815,1.66667,1.88889,1.0,24.55556,102vD.i_6
88752.05556,6726.48889,10960.44444,3451.13333,132311.95556,59.77778,6.44444,11.11111,1976.21111,180930.53333,76.0,783.55556,1755.44444,602.77778,191.17778,24.65185,32.88889,9445.68889,390.33333,102vD.a_7,3875.02222,421.1,983.6,91.42593,5532.91111,39.11111,1.0,3.22222,103.6,7955.44444,4.88889,60.77778,121.0,20.55556,14.57778,1.77778,1.88889,1.0,15.88889,102vD.i_7
90185.5,6997.26667,13745.33333,2284.24444,134374.51111,80.33333,7.0,4.33333,2242.32222,178082.64444,83.66667,713.88889,1855.66667,696.77778,247.62222,31.4,48.77778,8398.57778,369.44444,102vD.a_8,4335.91111,459.65556,850.6,94.09259,5369.46667,29.22222,1.0,1.0,113.71111,7761.33333,4.55556,66.44444,137.77778,19.11111,10.8963,1.66667,1.88889,1.0,17.33333,102vD.i_8
92178.72222,6990.37778,12260.11111,3963.02222,194731.06667,43.22222,5.33333,6.55556,2078.76667,174677.31111,85.44444,694.66667,1805.33333,719.22222,238.17778,26.87407,44.55556,6271.13333,324.77778,102vD.a_9,3769.46667,386.76667,813.93333,106.98148,5615.8,27.11111,1.0,1.0,106.04444,7425.44444,3.66667,52.77778,102.44444,22.66667,8.81481,2.33333,1.0,1.0,16.11111,102vD.i_9
112296.63333,51482.77778,21564.98889,1352.24444,371784.26667,1481.22222,60.33333,63.01111,7608.21111,555123.36667,345.04444,117574.11111,5435.52222,1874.0,12.66667,17256.53333,2834.77778,2344.25556,114852.42222,108.a_0,3422.61111,520.17778,490.53333,87.3,8577.34444,235.02222,1.59259,11.0,60.72222,16667.48889,1.42963,3284.88889,24.66667,24.18889,1.0,395.6,62.11111,88.64444,2414.44444,108.i_0
107302.74444,49554.88889,19697.87778,1334.24444,333364.82222,1452.44444,61.55556,57.55185,7426.98889,506575.81111,317.26667,104891.88889,4958.07778,1864.11111,20.0,19358.08889,2949.88889,2329.25556,116657.42222,108.a_1,3407.83333,538.28889,359.08889,56.27037,8398.23333,130.48889,1.4,8.77778,66.05556,16079.15556,2.19259,3261.55556,29.33333,22.74444,2.55556,390.82222,62.11111,62.86667,2319.44444,108.i_1
101170.85556,52105.55556,16806.21111,1349.8,316527.26667,1475.11111,52.33333,52.45556,7319.98889,473226.36667,267.82222,96386.0,4908.85556,1815.22222,10.11111,14663.31111,2819.0,2338.7,114532.31111,108.a_2,3073.94444,456.62222,326.64444,45.93704,7547.45556,183.93333,1.4,4.33333,53.83333,15296.37778,2.17778,3210.33333,30.0,23.41111,1.77778,344.6,61.22222,60.64444,2314.66667,108.i_2
102545.52222,50299.88889,17831.87778,1421.91111,317496.93333,1491.44444,56.33333,61.56667,7459.1,449288.03333,395.6,90805.55556,4076.74444,1780.11111,11.77778,18954.08889,2956.0,2496.92222,128639.08889,108.a_3,2743.05556,431.4,298.42222,64.07778,6883.67778,228.93333,1.0963,5.44444,53.72222,14771.15556,1.20741,3083.11111,26.77778,23.41111,1.0,293.71111,58.11111,60.42222,2522.77778,108.i_3
99935.85556,44998.22222,17282.65556,1200.13333,312924.93333,1557.33333,52.44444,86.12222,6689.76667,428743.47778,345.37778,87060.44444,4080.3,1647.22222,10.88889,17766.2,2723.88889,2425.47778,118467.97778,108.a_4,3154.16667,452.84444,326.42222,106.78519,7608.45556,155.51111,1.0,2.11111,52.05556,14209.04444,1.31852,2751.33333,17.11111,17.41111,1.77778,363.82222,54.33333,50.08889,1999.33333,108.i_4
95786.07778,46971.66667,18430.98889,1133.24444,310036.82222,1555.33333,53.66667,81.45556,7054.32222,418381.14444,289.93333,86278.77778,4742.52222,1691.66667,9.11111,17666.31111,3131.66667,2444.7,120473.97778,108.a_5,2589.5,371.73333,315.97778,71.63333,6477.78889,167.75556,1.0963,6.55556,46.61111,13804.71111,1.42963,2992.44444,16.33333,21.52222,1.0,294.37778,54.44444,67.31111,2200.77778,108.i_5
88935.85556,42877.77778,17735.21111,1174.57778,294623.26667,1540.88889,46.55556,73.34444,6211.76667,404523.25556,302.93333,86839.77778,4025.07778,1557.88889,6.77778,16378.97778,2840.88889,2246.47778,108191.2,108.a_6,3074.38889,415.17778,318.31111,88.56296,7502.78889,481.82222,1.51111,2.11111,53.05556,13505.26667,1.31111,2742.77778,20.33333,18.52222,1.77778,323.82222,53.44444,50.97778,1816.33333,108.i_6
88375.74444,39345.11111,14996.98889,1153.91111,302731.04444,1631.55556,42.11111,81.56667,5837.87778,396186.14444,240.71111,78780.0,3769.07778,1534.22222,9.22222,19156.64444,3010.55556,2298.58889,112792.31111,108.a_7,2815.61111,371.84444,316.64444,57.56296,6933.12222,210.6,1.0963,3.22222,51.72222,13074.6,1.31111,2690.77778,23.77778,17.85556,1.77778,289.48889,48.44444,60.97778,1952.0,108.i_7
88790.07778,37212.22222,13730.1,1187.35556,291066.04444,1323.11111,41.77778,64.28148,5711.76667,385462.25556,236.04444,74917.11111,4294.07778,1474.22222,15.77778,16418.97778,2660.88889,2352.47778,103877.86667,108.a_8,2675.05556,384.06667,312.75556,64.18889,6795.56667,191.91111,1.19259,4.33333,49.83333,12559.93333,1.41481,2674.77778,26.55556,18.74444,1.0,282.6,47.44444,65.97778,1814.77778,108.i_8
82118.63333,37281.66667,14293.43333,988.68889,265247.37778,1285.88889,36.77778,50.01111,5493.54444,370190.7,264.6,73810.88889,4770.07778,1450.22222,12.55556,12390.64444,2392.77778,2449.47778,92708.2,108.a_9,2675.5,435.51111,280.42222,43.38148,6505.78889,284.46667,1.0963,5.44444,50.38889,12118.93333,1.31852,2656.11111,17.88889,16.3,1.0,240.93333,31.88889,59.53333,1772.66667,108.i_9
108320.14444,43632.44444,8730.35556,914.07778,294059.94444,534.11111,33.88889,144.93333,7675.46667,657079.56667,321.23333,141396.66667,4682.55556,1604.44444,25.11111,21982.22222,1687.22222,7996.38889,15231.11111,109.a_0,1164.9,233.81111,79.44444,28.06667,2358.54444,8.77778,1.0,2.11111,26.74444,6135.56667,1.22222,1448.76667,13.76296,8.6,1.0,97.75556,8.44444,65.96667,70.02222,109.i_0
103862.14444,41441.88889,8087.13333,1078.96667,282702.72222,454.0,30.22222,139.15556,7206.46667,632098.78889,324.34444,134740.22222,4171.22222,1482.88889,31.11111,20737.77778,1823.0,8118.27778,15397.55556,109.a_1,974.01111,187.36667,74.33333,90.93333,2060.43333,55.77778,1.11111,4.33333,26.52222,5558.23333,1.22222,1257.98889,13.17778,8.82222,1.0,81.31111,6.77778,32.96667,97.91111,109.i_1
106299.58889,50130.77778,8541.8,1200.3,286636.05556,534.11111,29.77778,104.15556,8362.24444,616063.45556,319.34444,129195.66667,4599.77778,1540.0,22.77778,19827.66667,1618.77778,6796.05556,17758.33333,109.a_2,1042.45556,168.03333,80.44444,29.24444,2006.65556,17.0,1.0,2.11111,25.18889,5359.34444,1.22222,1321.87778,11.73333,5.04444,1.71852,90.75556,4.66667,47.85926,90.02222,109.i_2
107950.81111,45707.55556,8433.91111,1192.3,281778.16667,448.0,31.44444,105.37778,7942.13333,589926.45556,311.56667,126947.77778,4916.44444,1456.11111,15.0,19331.88889,1456.11111,6775.5,15466.44444,109.a_3,933.23333,174.25556,71.55556,35.77778,2053.21111,60.22222,1.0,4.33333,24.85556,5107.45556,1.11111,1154.87778,7.9037,5.71111,1.0,74.97778,12.44444,29.3,90.68889,109.i_3
112470.92222,39661.77778,7760.24444,1182.07778,293113.5,454.11111,25.88889,62.38519,7231.35556,568080.12222,267.78889,121801.55556,3419.66667,1430.33333,14.22222,19352.33333,1212.66667,5413.61111,12622.88889,109.a_4,876.9,135.81111,72.33333,44.75556,1824.32222,66.22222,1.0,6.55556,21.63333,5018.12222,1.11111,1073.98889,9.23704,6.04444,1.0,70.64444,3.77778,22.3037,98.68889,109.i_4
98644.47778,38360.22222,7797.02222,1086.63333,267037.5,392.55556,28.88889,120.6,6846.24444,553398.01111,257.34444,117451.88889,3970.66667,1383.22222,11.11111,19267.88889,1188.88889,6435.83333,13480.33333,109.a_5,846.23333,153.03333,100.55556,58.95556,1860.87778,45.66667,1.11111,4.33333,22.85556,4903.01111,1.33333,1152.32222,15.68148,7.15556,1.0,68.86667,6.66667,15.85926,114.68889,109.i_5
104862.81111,38540.0,7197.24444,926.74444,271266.61111,431.55556,28.11111,84.26667,6659.02222,539110.9,204.56667,118536.44444,3427.11111,1462.88889,9.22222,19567.0,1186.88889,5818.38889,11461.11111,109.a_6,889.34444,148.03333,70.33333,31.93333,1780.1,175.22222,1.11111,5.44444,20.3,4771.67778,1.0,1186.98889,14.17778,6.72593,1.0,81.42222,9.44444,31.96667,99.13333,109.i_6
100720.81111,35782.0,7044.91111,968.07778,251775.38889,429.44444,30.88889,108.93333,6164.13333,527188.67778,215.34444,116162.44444,3888.66667,1360.33333,16.0,18780.44444,1264.11111,6270.83333,11918.77778,109.a_7,893.34444,138.03333,69.66667,25.44444,1873.21111,66.44444,1.0,1.0,20.85556,4619.45556,1.11111,1142.54444,7.42963,4.6,1.0,68.86667,2.77778,31.52593,87.68889,109.i_7
93150.58889,35987.0,6846.13333,761.63333,251466.5,378.11111,23.0,83.27407,6348.8,514205.01111,213.9,108516.0,3302.44444,1250.11111,11.0,17277.66667,1126.22222,5863.5,11063.44444,109.a_8,888.45556,127.92222,70.0,42.15556,1785.32222,216.11111,1.0,3.22222,24.74444,4520.01111,1.11111,1086.43333,6.48889,5.48889,1.0,73.75556,8.44444,29.19259,94.24444,109.i_8
89579.7,33644.66667,6542.8,872.52222,245144.5,378.11111,25.0,101.93333,5403.24444,494404.34444,213.45556,106607.44444,3464.44444,1314.33333,14.33333,17569.88889,1108.77778,6146.38889,12301.33333,109.a_9,834.67778,128.92222,76.44444,38.33333,1743.65556,29.22222,1.0,6.55556,24.3,4362.56667,1.22222,1028.43333,12.54074,3.94815,1.0,71.64444,14.22222,21.63333,105.02222,109.i_9
24025.32222,18754.11111,5343.84444,421.42222,133654.73333,244.55556,10.66667,13.95556,4006.35556,196320.44444,91.66667,74140.91111,1654.55556,263.66667,1.0,191.26667,486.88889,938.62222,2374.22222,110.a_0,1110.48889,685.44444,181.48889,76.84444,3410.64444,698.44444,1.11111,1.0,129.78889,8490.36667,5.88889,2167.37778,45.28889,11.22222,1.0,102.33333,14.44444,64.32222,218.11111,110.i_0
24523.1,15863.55556,5152.06667,542.75556,127384.51111,68.0,10.11111,8.64444,4248.46667,190773.22222,98.77778,73130.57778,1526.22222,266.11111,1.0,187.6,380.88889,815.62222,2413.11111,110.a_1,750.93333,443.11111,148.48889,28.24444,2863.75556,708.66667,1.11111,1.0,122.45556,6475.58889,2.0,1877.6,41.62222,7.88889,1.0,66.66667,1.88889,54.43333,124.77778,110.i_1
23637.76667,18370.55556,5153.06667,454.97778,126440.06667,145.77778,12.88889,13.11852,4820.91111,185663.77778,97.44444,68852.68889,1548.22222,259.77778,4.22222,195.37778,457.33333,789.84444,2415.55556,110.a_2,729.48889,364.55556,149.37778,26.82222,2152.42222,275.33333,1.0,3.1037,88.34444,5478.58889,1.77778,1587.26667,32.06667,7.33333,1.0,47.44444,1.0,50.43333,158.55556,110.i_2
22319.43333,15579.33333,5160.06667,504.08889,123879.62222,121.22222,13.22222,7.61481,4077.24444,179368.44444,100.11111,64038.57778,1349.0,248.55556,2.55556,182.6,431.66667,823.06667,2365.77778,110.a_3,482.6,457.33333,133.71111,32.22222,1744.86667,193.22222,1.0,1.99259,84.34444,4755.03333,2.66667,1743.26667,28.54074,4.55556,1.0,9.11111,2.77778,24.65556,50.77778,110.i_3
20038.65556,16007.77778,4830.06667,473.08889,117104.4,135.66667,11.88889,12.00741,4362.24444,174047.66667,113.66667,61253.91111,1647.22222,241.0,1.77778,167.37778,352.33333,810.62222,2197.22222,110.a_4,503.26667,682.55556,135.15556,31.93333,1805.97778,297.88889,1.11111,4.0963,86.12222,4566.03333,4.11111,1685.15556,37.06667,5.55556,1.0,17.0,4.66667,19.57037,54.77778,110.i_4
20328.54444,15728.66667,5202.84444,501.53333,116900.4,111.0,10.55556,24.20741,3775.35556,171190.44444,89.0,59195.8,1481.55556,246.55556,5.0,189.48889,406.66667,808.62222,2346.44444,110.a_5,464.15556,382.55556,142.48889,53.51111,1573.64444,263.0,1.0,1.0,69.34444,4398.25556,2.55556,1464.71111,116.51111,3.77778,1.0,18.66667,11.33333,23.98889,45.66667,110.i_5
19994.21111,15422.33333,4829.4,519.31111,116524.73333,240.44444,11.66667,13.03704,3927.35556,168231.77778,94.11111,58573.46667,1420.33333,217.11111,5.88889,159.37778,317.66667,805.51111,2218.55556,110.a_6,471.37778,475.55556,145.26667,48.4,1664.64444,205.55556,1.0,5.08889,75.34444,4241.25556,1.55556,1585.04444,39.01481,3.77778,1.0,9.55556,6.44444,19.57037,42.33333,110.i_6
18589.1,13801.44444,5023.73333,514.31111,110185.4,219.66667,10.22222,12.84444,3213.35556,163583.0,78.11111,55518.68889,1322.55556,245.0,5.0,218.37778,555.11111,751.95556,2088.0,110.a_7,530.82222,381.66667,137.48889,29.66667,1713.08889,277.33333,1.0,7.19259,90.67778,4178.03333,1.0,1627.37778,55.76296,6.0,1.0,22.66667,4.66667,23.43333,50.44444,110.i_7
18706.65556,10644.33333,4524.51111,444.75556,107489.06667,197.22222,9.44444,15.17778,2969.57778,158932.55556,63.77778,59540.46667,1200.0,188.88889,5.0,168.48889,250.44444,725.84444,2027.0,110.a_8,471.04444,322.0,152.15556,40.84444,1668.86667,261.11111,1.11111,1.0,66.67778,4067.92222,2.0,1550.71111,28.28889,5.11111,1.0,19.44444,11.44444,15.45926,45.22222,110.i_8
16929.21111,12803.77778,4315.4,477.97778,98207.95556,269.11111,9.22222,9.48148,2990.24444,152815.77778,74.33333,49624.57778,1502.33333,209.88889,4.22222,177.6,420.66667,642.73333,1866.22222,110.a_9,453.15556,353.22222,103.04444,26.82222,1546.64444,228.11111,1.0,3.1037,75.12222,3962.7,3.33333,1430.15556,34.73333,4.77778,1.0,15.22222,8.66667,24.76667,47.0,110.i_9
78407.38889,24652.33333,8302.07778,2069.33333,468562.33333,743.44444,24.22222,14.95556,7521.18889,1086216.41111,261.22222,221550.53333,3376.0,1185.11111,11.0,29591.55556,1604.28889,367.35556,8082.15556,111.a_0,1178.64444,1093.24444,165.36667,38.6037,6807.31111,147.77778,1.0,5.44444,291.95556,17799.46667,21.48889,3984.16667,368.44444,28.44444,1.0,778.77778,43.66667,114.73333,382.04444,111.i_0
77081.27778,26868.33333,8796.18889,2056.33333,474228.77778,554.66667,23.0,33.16296,8234.07778,1002836.74444,247.0,210757.31111,4835.33333,1106.88889,10.11111,27064.11111,1603.4,461.35556,8391.71111,111.a_1,806.42222,892.24444,252.03333,25.31111,3859.64444,328.77778,1.1037,3.22222,212.62222,14384.57778,10.48889,2709.61111,181.66667,24.88889,1.0,379.33333,48.55556,96.84444,331.82222,111.i_1
81468.27778,24021.22222,8535.96667,2069.22222,479965.55556,530.0,26.88889,11.51852,8011.96667,927573.07778,327.22222,210840.2,4215.33333,1152.88889,14.22222,27483.33333,1477.51111,422.13333,8161.48889,111.a_2,636.08889,764.13333,155.03333,53.93704,3284.53333,1087.22222,1.0,2.11111,163.62222,12047.57778,6.26667,2311.83333,111.33333,18.55556,1.0,341.44444,21.22222,77.84444,224.6,111.i_2
76989.38889,22675.88889,8300.18889,2002.33333,456042.33333,546.33333,23.22222,8.18519,7304.74444,914225.41111,268.88889,207744.31111,3792.0,1125.33333,8.44444,27441.44444,1372.4,381.46667,7992.37778,111.a_3,471.31111,709.35556,129.25556,59.67407,2364.42222,735.55556,1.41481,1.0,157.73333,9569.91111,4.82222,2098.61111,118.0,17.77778,1.0,236.0,20.0,79.06667,232.04444,111.i_3
76868.72222,22120.44444,8340.63333,2020.55556,449663.66667,620.33333,25.77778,9.40741,7545.96667,901387.41111,253.55556,202685.2,3660.11111,1132.55556,8.44444,26740.33333,1346.06667,410.68889,8102.71111,111.a_4,444.42222,438.02222,111.03333,77.78519,1990.86667,1025.55556,1.1037,3.22222,128.06667,8168.57778,4.93333,1794.61111,96.77778,16.33333,1.0,201.22222,44.66667,55.84444,181.48889,111.i_4
76467.94444,23563.44444,8339.85556,1875.88889,445111.33333,554.66667,25.11111,13.73333,7372.3,888231.74444,239.0,215454.08889,4296.44444,1120.55556,16.55556,26395.55556,1327.84444,421.8,6274.37778,111.a_5,314.31111,456.02222,97.58889,54.15926,1411.53333,708.77778,1.1037,4.33333,109.51111,7130.02222,5.39259,1215.61111,71.33333,11.22222,1.77778,117.22222,17.33333,53.61481,270.37778,111.i_5
73528.5,23062.66667,8051.52222,1914.77778,448481.44444,474.55556,24.11111,17.94074,7697.52222,874166.63333,259.33333,208584.42222,4078.22222,1091.11111,20.88889,25319.0,1405.17778,415.68889,6675.37778,111.a_6,389.42222,286.46667,84.25556,67.67407,1253.86667,663.66667,1.0,6.55556,82.73333,5907.24444,3.84444,1069.16667,53.33333,9.55556,1.0,112.55556,18.11111,36.17778,203.6,111.i_6
71389.16667,22355.66667,7903.63333,1870.77778,440269.77778,700.33333,25.33333,9.2963,6801.63333,863098.18889,221.55556,200172.97778,4694.88889,1077.88889,6.77778,25757.66667,1537.84444,405.13333,7044.37778,111.a_7,320.97778,188.46667,84.7,54.15926,939.75556,602.22222,1.0,4.33333,44.17778,4900.35556,1.52593,881.61111,47.11111,4.44444,1.0,68.11111,15.22222,16.16296,92.26667,111.i_7
71318.83333,22781.77778,8153.41111,1894.11111,435259.44444,577.22222,24.55556,13.5037,7207.85556,851969.63333,201.11111,196651.53333,2917.77778,1087.33333,15.88889,24620.44444,1402.28889,395.57778,8052.71111,111.a_8,305.64444,293.46667,155.58889,53.42222,994.53333,333.0,1.1037,3.22222,51.62222,4402.02222,2.39259,831.83333,41.88889,4.11111,1.0,65.44444,5.66667,19.4963,130.37778,111.i_8
70598.16667,19620.44444,8066.18889,1713.44444,424595.66667,556.66667,24.44444,12.74074,6332.18889,840013.52222,157.11111,194040.97778,2185.66667,1033.88889,10.11111,25406.22222,1405.17778,373.46667,7703.15556,111.a_9,327.2,336.91111,108.92222,29.68519,988.86667,562.88889,1.0,3.22222,58.06667,4218.46667,4.4963,893.94444,47.88889,4.44444,1.0,60.77778,13.33333,15.04444,69.6,111.i_9
36469.36667,15668.22222,9422.46667,1975.83333,93237.64444,316.33333,12.55556,18.42963,6703.28889,474436.3,170.77778,1889.85556,767.28889,516.15556,1.77778,1940.95556,1034.84444,4122.28889,44130.92222,112.a_0,994.81111,543.11111,239.03333,73.78519,2683.72222,88.66667,1.0,1.0,166.64444,16050.8,4.11111,74.0,16.88889,21.77778,1.0,55.55556,9.33333,154.18889,1013.11111,112.i_0
35421.47778,15947.33333,9343.57778,2099.72222,94217.2,267.11111,12.66667,12.92593,6252.4,455427.52222,169.66667,1914.63333,715.17778,496.37778,2.66667,1712.73333,884.51111,4045.06667,37756.36667,112.a_1,1169.25556,368.44444,286.81111,72.63333,2272.83333,193.0,1.0,1.0,156.08889,13754.8,5.55556,58.33333,19.88889,17.22222,1.0,34.22222,10.33333,116.96667,990.0,112.i_1
36575.47778,16810.0,10234.57778,2288.16667,99215.64444,189.0,15.33333,27.37778,6861.95556,445083.85556,188.0,1962.3,744.28889,508.6,1.77778,1736.17778,902.28889,4153.95556,38089.58889,112.a_2,962.58889,394.77778,266.7,46.71481,2187.83333,43.77778,1.11111,5.2963,137.53333,12347.02222,4.44444,54.55556,12.88889,11.11111,1.0,31.33333,14.33333,86.85556,694.11111,112.i_2
34709.03333,16078.22222,9236.46667,2112.61111,89919.08889,320.55556,13.77778,17.12593,6471.17778,435168.85556,161.22222,1842.3,617.4,481.26667,2.55556,2038.62222,659.51111,4329.95556,43145.36667,112.a_3,856.47778,454.33333,288.14444,107.34074,2024.16667,57.77778,1.0,1.0,135.53333,11296.91111,3.55556,69.88889,15.55556,15.88889,1.0,46.44444,7.44444,71.3,517.88889,112.i_3
34235.25556,15959.44444,7687.46667,1841.83333,90348.53333,164.33333,12.88889,10.7037,5683.06667,421321.63333,163.11111,1679.07778,531.73333,436.04444,2.66667,1779.95556,703.17778,3781.95556,31112.25556,112.a_4,823.81111,310.77778,281.58889,59.6037,2091.94444,49.77778,1.0,1.0,143.42222,10372.91111,4.66667,41.44444,13.55556,9.0,1.0,28.66667,12.33333,75.3,456.11111,112.i_4
35255.92222,16577.33333,9529.68889,1790.38889,90328.75556,221.88889,11.77778,12.92593,6103.28889,409802.18889,162.55556,1859.74444,697.62222,492.6,2.55556,1935.4,525.73333,4268.84444,32711.14444,112.a_5,783.47778,308.77778,264.03333,100.96667,2034.16667,54.11111,1.11111,1.7963,121.08889,9328.35556,3.11111,50.44444,10.0,8.33333,1.0,36.77778,12.44444,85.18889,392.33333,112.i_5
35422.47778,15450.33333,7856.35556,1576.05556,89682.42222,180.77778,10.33333,8.45185,5297.06667,400010.18889,146.77778,1628.41111,490.06667,439.48889,2.55556,1950.62222,486.28889,3623.17778,39056.7,112.a_6,629.92222,246.22222,255.81111,64.6037,1720.5,23.0,1.0,3.38889,88.75556,8347.35556,2.44444,45.0,9.66667,10.33333,1.0,23.55556,1.88889,58.63333,602.66667,112.i_6
30256.36667,14404.66667,7296.8,1447.16667,82635.31111,139.66667,11.77778,6.22963,5061.28889,389727.07778,134.66667,1467.3,576.62222,451.15556,1.0,1779.62222,688.17778,3646.51111,35880.47778,112.a_7,685.47778,284.66667,248.7,53.08889,1752.38889,17.0,1.11111,1.7963,97.75556,7717.24444,3.0,34.0,9.11111,8.55556,1.0,11.77778,7.55556,48.52222,261.0,112.i_7
32144.25556,14660.33333,7323.24444,1447.16667,78548.53333,234.22222,10.66667,8.45185,5193.28889,380197.96667,138.66667,1624.41111,529.73333,456.71111,1.0,1667.4,619.95556,3540.95556,33254.58889,112.a_8,629.36667,265.33333,217.7,76.56296,1825.83333,63.88889,1.0,1.7963,102.2,7318.68889,2.44444,34.77778,7.88889,7.33333,1.0,19.55556,1.88889,61.18889,531.66667,112.i_8
29892.25556,14659.22222,7878.8,1576.16667,77293.2,230.22222,10.55556,13.11852,5078.51111,365348.63333,131.55556,1516.18889,552.62222,470.26667,1.0,1527.62222,607.06667,3616.73333,30564.03333,112.a_9,641.92222,237.11111,212.47778,62.15926,1768.05556,10.88889,1.0,1.0,107.2,6846.24444,2.33333,38.88889,9.88889,8.44444,1.0,21.22222,5.66667,47.96667,478.77778,112.i_9
101756.82222,25336.8,7910.42222,1436.18889,115813.44444,866.77778,29.75556,29.60741,3675.52222,687964.37778,56.44444,68233.44444,511.33333,5639.44444,2.55556,20102.77778,6440.06667,7317.37778,29651.24444,113.a_0,1793.8,460.33333,138.76667,11.75556,1698.04444,58.0,1.66667,1.0,88.52222,6158.2,1.33333,1290.11111,16.84444,53.22222,1.0,166.66667,47.66667,689.85556,357.0,113.i_0
97428.48889,23232.24444,6965.08889,1459.41111,108722.33333,865.0,32.08889,21.38519,3483.41111,663696.15556,57.77778,63964.44444,485.44444,5350.66667,2.66667,19633.88889,6364.51111,7283.82222,28044.24444,113.a_1,1394.35556,429.88889,187.32222,36.3,1305.04444,141.88889,1.11111,16.77778,74.07778,5035.64444,1.22222,1015.77778,20.31852,44.55556,1.0,137.0,34.88889,663.63333,214.33333,113.i_1
92500.04444,22385.02222,6775.86667,1322.52222,104147.22222,525.88889,31.2,15.83704,3385.74444,642182.6,54.11111,63735.77778,470.55556,5248.11111,3.33333,18931.88889,6194.4,6713.82222,27705.46667,113.a_2,1426.57778,418.88889,126.32222,67.3,1511.93333,104.66667,1.11111,5.44444,74.63333,4479.64444,1.44444,1011.11111,19.62222,46.66667,1.0,149.11111,34.77778,654.3,228.88889,113.i_2
85274.71111,21396.68889,6092.86667,1103.52222,95607.55556,487.0,30.31111,17.63704,3200.96667,607497.48889,45.77778,55067.88889,467.66667,4864.55556,5.0,16915.55556,5556.51111,6333.6,24899.13333,113.a_3,1289.13333,316.77778,93.65556,63.37778,1289.48889,217.88889,1.55556,6.55556,79.18889,4044.2,1.22222,778.44444,8.79259,26.88889,1.0,389.66667,30.88889,519.85556,162.33333,113.i_3
90471.15556,21952.57778,6184.31111,1193.63333,94851.77778,606.11111,25.31111,17.17778,3161.85556,582472.93333,51.66667,55971.11111,479.22222,5107.11111,1.0,16762.88889,5742.17778,6956.82222,26713.46667,113.a_4,1206.68889,302.66667,86.1,51.5,1095.15556,84.55556,1.0,9.88889,81.96667,3593.31111,1.22222,794.11111,15.62222,24.55556,1.0,250.11111,20.22222,509.74444,141.0,113.i_4
81757.04444,20956.57778,6404.75556,1201.52222,93185.44444,585.66667,25.53333,16.94815,2979.41111,562511.93333,45.0,51693.22222,467.11111,4677.22222,3.44444,16440.11111,5448.17778,6559.04444,24251.35556,113.a_5,1326.57778,312.88889,114.65556,21.97778,1155.48889,113.22222,1.0,3.22222,72.52222,3236.75556,1.22222,739.33333,14.98519,23.55556,1.0,123.77778,15.22222,485.3,142.77778,113.i_5
81100.37778,19453.8,6214.2,930.74444,93268.44444,1249.11111,24.97778,22.60741,3031.18889,539687.26667,53.11111,51242.44444,446.44444,4498.0,3.44444,16536.22222,5427.17778,6122.37778,24225.02222,113.a_6,926.57778,222.11111,85.98889,36.23333,828.82222,119.22222,1.0,2.11111,54.18889,2942.86667,1.22222,601.11111,7.45926,19.33333,1.71852,318.33333,25.0,436.18889,108.33333,113.i_6
72413.71111,19718.24444,5823.97778,982.3,83531.66667,388.33333,22.64444,19.74074,2933.85556,514206.48889,44.44444,50759.0,384.0,4357.33333,5.88889,14447.66667,4723.84444,6279.82222,21386.13333,113.a_7,1070.8,243.33333,85.1,25.72222,1048.37778,199.66667,1.0,6.66667,62.63333,2780.53333,1.0,641.22222,9.9037,21.66667,2.43704,139.88889,22.0,446.52222,133.77778,113.i_7
73876.71111,19382.24444,5604.75556,972.07778,84967.88889,682.11111,24.42222,17.28889,2811.96667,495433.48889,45.66667,46727.22222,400.11111,4113.88889,2.55556,14517.66667,5230.62222,5988.26667,22151.57778,113.a_8,1068.57778,259.22222,79.76667,29.82222,930.71111,82.44444,1.0,11.22222,56.41111,2617.97778,1.22222,616.0,8.98519,20.0,2.60741,300.22222,13.44444,399.07778,94.33333,113.i_8
71235.37778,17292.46667,5309.42222,850.74444,78384.44444,604.11111,19.53333,24.71111,2713.3,475957.6,43.88889,47210.0,379.66667,3807.0,1.0,13790.22222,4720.28889,5906.71111,20541.8,113.a_9,1275.68889,282.44444,91.98889,21.97778,1094.71111,115.33333,1.11111,1.0,58.41111,2492.2,1.22222,577.77778,21.17778,16.44444,1.71852,521.66667,14.33333,422.07778,107.55556,113.i_9
180032.12222,27075.77778,8110.95556,2416.46667,167431.52222,474.55556,21.66667,40.26667,4754.43333,718407.57778,160.08889,139586.55556,1415.66667,6030.55556,4.33333,29457.51111,3755.66667,7927.8,230429.35556,114.a_0,2603.94444,369.35556,103.23333,163.7037,3047.06667,144.0,1.11111,1.94815,97.88889,9094.45556,2.93333,2229.43333,56.36667,18.63333,1.0,53.85556,12.73333,1.0,107.06667,114.i_0
180244.78889,26340.66667,7706.84444,2715.8,167609.18889,452.0,23.22222,23.42222,4673.87778,697938.91111,169.86667,143123.77778,1221.11111,6146.22222,4.22222,29659.28889,3804.22222,6642.02222,126040.91111,114.a_1,1714.61111,239.24444,70.45556,64.33333,1912.28889,47.66667,1.0,3.05926,78.44444,6581.34444,1.74074,1448.65556,27.81111,10.18889,1.0,13.41852,16.83333,1.0,75.28889,114.i_1
181213.23333,25941.0,7780.73333,2375.13333,161446.3,480.88889,24.55556,11.35556,4461.65556,682475.68889,174.42222,138857.0,1293.88889,6052.77778,3.44444,29253.84444,3797.33333,6760.02222,137695.46667,114.a_2,1212.72222,187.68889,60.56667,127.0,1419.95556,11.0,1.0,1.0,46.22222,4209.9,1.62222,1035.98889,24.03333,6.8963,2.55556,10.42222,4.57778,1.0,35.28889,114.i_2
173105.12222,24814.33333,7715.95556,2506.68889,167159.96667,449.88889,20.88889,26.02222,4532.54444,675151.35556,166.97778,139606.22222,1246.0,6078.44444,1.0,30525.06667,3776.22222,6503.8,122718.35556,114.a_3,820.83333,95.8,27.34444,81.85185,891.28889,22.88889,1.0,1.0,29.11111,2683.67778,1.74074,636.32222,18.81111,1.29259,1.0,1.0,1.0,1.0,12.75556,114.i_3
173154.34444,24914.22222,7306.51111,2364.91111,158192.07778,450.0,23.33333,27.84444,4241.98889,666523.24444,160.64444,136763.0,1305.0,5831.55556,7.66667,28386.84444,3601.66667,6304.91111,163715.02222,114.a_4,514.94444,46.35556,18.34444,19.07407,584.95556,1.0,1.0,1.0,27.44444,1671.9,1.20741,454.21111,10.03333,2.07037,2.55556,4.1037,4.94444,1.0,11.93333,114.i_4
172274.45556,25433.88889,6863.84444,2083.57778,158851.74444,382.11111,24.44444,14.55556,4415.87778,653785.13333,162.86667,133631.88889,1337.55556,5773.0,3.33333,29871.84444,3795.11111,7176.24444,169998.68889,114.a_5,717.05556,92.8,19.56667,28.81481,525.4,9.0,1.0,1.0,34.44444,1346.78889,1.62222,366.43333,6.17407,7.86667,1.0,6.44074,2.78889,28.57778,17.26667,114.i_5
