Repository: BDomzal/inks

# InksNet: studying historical manuscripts with machine learning models
This repository contains code and datasets used in the study of iron gall inks in historical manuscripts by InksNet neural network, laser ablation inductively coupled plasma mass spectrometry (LA-ICP-MS) and bathophenanthroline-soaked indicator papers.

## Background

### Iron gall ink
Iron gall ink is the most common and widespread agent used in handwriting in Europe for almost ten centuries. 

Due to the lack of universal preparation procedure, the ink composition varies greatly across manuscripts, regions and ages.

In favourable cases, the insight into the elemental composition of iron gall inks can support formulation of new hypotheses about time, autorship and circumstances of manuscript creation process.

### LA-ICP-MS and indicator papers

Laser ablation inductively coupled plasma mass spectrometry (LA-ICP-MS) is a leading-edge analytical technique used for determination of elemental composition in materials. 
LA-ICP-MS is extremely sensitive, but unfortunately destructive - it requires sampling from the object examined.

To circumvent this limitation, for the strictly protected historical manuscripts we used bathophenanthroline-soaked indicator papers [(Neevel and Reissland, 2005).](https://doi.org/10.1080/15632628.2005.12461825)
With this method, one can transfer small amounts of ink onto the paper without damaging the object. After that, the indicator can be analysed in spectrometer. But how to retrieve the original information about ink elemental composition from the data on indicator only?

## InksNet
InksNet is a feed-forward neural network predicting the elemental composition of an ink based on the LA-ICP-MS measurements of bathophenanthroline-soaked papers. 

The input and output are vectors of length 11, corresponding to 11 crucial elements present in iron gall inks (Al, S, Mn, Co, Cu, Zn, Pb, Fe, Mg, Na, K).

InksNet has 2 hidden linear layers with sizes : 23, 92, each followed by activation function GeLU and dropout with probability 0.1. 

The architecture of InksNet was chosen using Optuna search.

The network was trained to minimize L1 loss function by AdamW optimizer with learinig rate of approx. $8 \cdot 10^{-5}$ and weight decay of approx. $6 \cdot 10^{-5}$ for 2000 epochs.

## Datasets

### Nicolaus Copernicus handwritten notes

The data come from marginalia authored by Mikołaj Kopernik (Nicolaus Copernicus) in incunabula and early printed books from the historic collection of the Hosianum Higher Theological Seminary Library in Olsztyn (Poland). On the basis of palaeographic and contextual analysis, the volumes were attributed as having belonged to or been used by Mikołaj Kopernik. The studied corpus includes copies of Sentences by Peter Lombard (shelf marks Inc. 61), the homiletic-theological treatise Quaestiones evangeliorum by Juan de Torquemada (shelf mark Inc. 70), composite bindings of legal by Baldus de Ubaldis and Jacobus Alvarottus (shelf mark Inc. 202) and two Postils by Albertus Magnus (shelf mark Sd. 367).

### Constitution of 3rd May 1791
The Constitution of 3 May 1791 is a government act written for the Polish-Lithuanian Commonwealth, adopted after two years of deliberations by the Great (Four-Year) Sejm on 3rd May 1791. Its uniqueness lies in being the first constitution in Europe (and the second one in the world, after the Constitution of the United States) to be enacted in a democratic manner. Today, three handwritten original copies are preserved at the Central Archives of Historical Records in Warsaw, each belonging to one of the three different archival volumes: Lithuanian Metrica (Metryka Litewska, ML), Potocki Public Archive (Archiwum Publiczne Potockich, APP) and Archive of the Four-Year Sejm (Archiwum Sejmu Czteroletniego, ASC). Apart from the main text, each copy includes some corrections and deputies’ signatures. Additionally, manuscript from ASC has some editorial corrections and marginal annotations, and in contrast to the other two archives it bears only the Sejm’s marshals’ signatures – of Stanisław Małachowski and Kazimierz Sapieha.

### *Merkuriusz polski* encyclopedia
*Merkuriusz polski* is a seventeenth-century verse encyclopedia of practical knowledge for landowners written by Jakub Kazimierz Haur, Polish author best known for his practical handbooks on managing landed property and households.

### Training dataset

The original fragments of archival manuscripts written with iron gall inks were investigated for the purpose of constructing dataset used for training the neural network. Manuscript fragments were obtained from the Central Archives of Historical Records in Warsaw, Reference Material Collection of the Heritage Science Laboratory in Ljubljana, and private collections. They belonged to archives with various origins and dating, therefore allowing to reflect the potential diversity of ink composition and preservation state.

File: data/danepo15.csv (part 1 of 3)
,C,Na,Mg,Al,Si,P,S,Cl,K,Ca,Ti,V,Cr,Mn,Fe,Co,Ni,Cu,Zn,As,Rb,Sr,Zr,Cd,Sn,Ba,La,Hg,Pb,probka,short,NAZWA POMIARU XRF,OPIS
0,0.5456292642732647,0.34935960952817585,0.14478974162008587,0.018333208343300083,0.018615116568002025,8.831735554815268e-05,0.004564652643705222,0.00025130076674932856,3.1804470909067395,0.05993726299765207,0.04608769207057116,7.651410977782403e-06,8.168623113485148e-05,0.19374349008008093,5154.164087102676,0.007205640103707293,0.001499364830964457,0.05812727158010338,0.3047159995441428,0.0010360756839927214,0.004480613227264735,0.0016453315659762213,6.33769996272046e-05,0.0002518467711348899,0.00048375063255375,0.00019354755847563796,1.8362331044756324e-06,0.006771694772936466,0.003837323419751099,APP0,APP,APP0,podpis - Małachowski
1,0.5021308667412883,0.42244463003619465,0.17566671671655704,0.02750806258291941,0.07344347588481741,0.00041588173368907857,0.0053185508358354425,0.0005676405437286285,3.6675377205025397,0.10728886027206472,0.354090400479954,3.5083624249396135e-05,0.0008323426252086002,0.16757507887308107,4738.488096290312,0.008318110950771137,0.011169420228749906,0.17343451349797287,0.3197259864532951,0.00020557659455317862,0.0045132940263683365,0.004409813748676207,0.0007482919728298286,0.0001818540128318565,0.0021134703222479784,0.001947017476389557,9.8636043256441e-06,0.0024991678119076926,0.008954527891007587,APP1,APP,APP1,podpis - Kossakowski
2,1.4679475864397615,0.35534051725971505,0.15895283990515158,0.037592918003056766,0.05351071772946832,0.0004503975582222823,0.0039771228185881006,0.0003471114044106714,2.6322820287660784,0.09156338972415502,0.008085248728633414,1.5186359896611717e-05,0.0003526154927494857,0.16931376005895174,2272.300196133983,0.013231917956812432,0.004149625204026172,0.0641854116912569,0.3562281838219249,0.0011439635960005714,0.003979631115433786,0.004363853041082657,2.656647726926644e-05,0.0003008530289986579,0.0013631810729362501,0.0009246136982609787,9.921847661034674e-06,0.004800959194130657,0.009504352181570516,APP10,APP,APP10,podpis - Radzicki
3,0.5857856040405586,0.30863702857131614,0.18969743832842462,0.018995261092264886,0.0350742639337624,0.00018490833988539998,0.005207049097868443,0.00041485756402427854,2.870524833874726,0.10539165874460588,0.01658807124018997,1.1696056641228464e-05,0.00022570488517089962,0.21966639805921062,2949.4276427221225,0.012011897065586278,0.0011747141401994,0.04661257026451484,0.4448858720582796,0.00048186504570885716,0.004688571253241587,0.0030752765475958,5.428104836891059e-05,0.00018332257233969712,0.0003807308171422143,0.000252236130367758,3.2226773086294763e-06,0.0036548192761899573,0.0034354656628838138,APP11,APP,APP11,podpis - Zabiełło
4,0.5112694741785925,0.209347643447066,0.11823296670526402,0.012018271157715279,0.022785346836722033,0.00013189281770463105,0.0038168567155342924,0.00016962208971721182,1.8667125062650105,0.06459694629578386,0.005023539172055008,3.2042655568888484e-06,9.351235358064372e-05,0.13946985314862778,7566.1098981812975,0.005970276190710749,0.0006702768157779428,0.023959365456475944,0.2670270519355054,0.0007706847353889359,0.002891931054529179,0.00210824848738425,1.1338227378020774e-05,0.00031238641650135717,0.0002836708069629758,0.00018346685346816563,6.518729720103526e-06,0.002788831769825914,0.0027223867494237494,APP12,APP,APP12,podpis - Puttkamer
5,0.7002540812919317,0.24232029928038654,0.11264182047464724,0.027355545290873955,0.041400944384776074,0.00013079188089326873,0.0033493163563109926,0.00020151339599108837,2.008544043375839,0.10710298797504052,0.010815097318742778,9.26930243590899e-06,0.00013759123195403037,0.13206105097707346,3079.179332659981,0.007333752124612127,0.002502268380716386,0.06074518097847264,0.2546132771022899,0.0010133836301301857,0.0026728487891935783,0.0033643757655924143,8.65105326836162e-05,6.269092560921263e-05,0.0005904177248153787,0.0003579933303370785,5.4280220237993275e-06,0.0035456000229551433,0.007012051736358985,APP13,APP,APP13,podpis - Sapieha
6,2.387191177916133,0.44982781971678226,0.1792703203243168,0.024852508262620972,0.055256997321353536,0.00013055330263110347,0.004872405098886858,0.0009930258903124215,3.112085849717366,0.1456735007422098,0.008832974777251179,7.632872459517962e-06,0.000113500512815586,0.20018097488623643,4103.51058926683,0.007751037528937179,0.00208504119545185,0.04946919381237043,0.2888162838641186,0.0005799054258617001,0.004435618659984258,0.005490614751705606,4.4073132277548605e-05,0.000358467366849628,0.0006693961878539857,0.0005686603511876499,2.9760815467358327e-06,0.004537882611466443,0.004756685364691586,APP14,APP,APP14,treść
7,0.7869241455759959,0.26150155691224175,0.08887288968419395,0.028096145261217603,0.020731282633438975,0.0002884082446394785,0.0015988313796865788,0.00017913844071763333,1.550467973638615,0.08567428828139378,0.0011035338256937858,3.6856605705500793e-06,6.074957812159607e-05,0.05481508151247988,5929.400592997207,0.002998661991625264,0.0009418226564798071,0.028099465059419286,0.11951812803762792,0.0013542699724966999,0.0022463213802430926,0.004833367960964444,5.046011095758615e-06,5.3492274060838045e-05,0.0006705921903077071,0.00011301433265868625,6.769008728878664e-06,0.0012555368071672786,0.010007662965559412,APP15,APP,APP15,poprawka
8,1.4092473037098225,0.39310098194896836,0.13630147639162699,0.06440607195259869,0.047087404982680485,0.0002693458904119072,0.0033171919835140065,0.0006968053566256142,2.517616243055144,0.08981383993164406,0.018929419053209384,1.5868647155448887e-05,0.00018609963067820528,0.11850837162889452,3243.9220127498675,0.0117292262344821,0.006527977724460536,0.056962935958246495,0.2403858123332596,0.0017505985070401288,0.0036413147429651713,0.007388599881987057,6.37770118034547e-05,0.0002643242560976152,0.0013622332307858356,0.0006040335910481615,1.3545058327198021e-05,0.0017439111311686997,0.01195902223708202,APP15,APP,APP15,poprawka
9,0.18641414893096692,0.24738494686622792,0.04841196131078907,0.07651782782672505,0.17487752416992383,0.0026412531356575218,0.003984496078594565,0.008349376051791707,2.3790148608389323,2.001675449033145,0.05351161734131521,3.74225652318949e-06,0.0012054596109931416,0.04468266070818221,1211.0840965595355,0.00894671333695989,0.008747482896711786,0.05652851130971432,0.05220760968869094,0.0029054394151422935,0.0011283716858627787,0.005715021452306372,7.450682762189e-05,0.0002248789653446212,0.0007113056667775212,0.0005069633506774071,2.4549158097183634e-05,0.04342879755874677,0.02404294001641812,APP15,APP,APP15,poprawka
10,1.0096718794338242,0.5478412504445737,0.06704721293667874,0.045926816968667884,0.10352996461203626,0.00024669378891352287,0.0006515922704189142,0.0007505516341081142,2.864783536715386,0.1781352920058578,0.014100335752327971,4.672615135225154e-05,0.0007648573356046077,0.024588497274032624,1251.053919975447,0.0014806691318420071,0.0005645027434060856,0.01835744574525611,0.027513050340120283,0.0012770883965938786,0.002431381869777143,0.007233085486954808,6.486669382694739e-05,0.00014541774515381122,0.0007461881975866501,0.0013297752938651929,1.951450094905629e-05,0.0013573993016233429,0.012071073854788198,APP16,APP,APP16,oblatowanie
11,0.6523420063761546,0.32369883520241116,0.17180205815839827,0.03495282837101805,0.06855102618139972,0.00019962117636246007,0.004769183660414392,0.00036325068923243574,2.7385744599551956,0.1012876114329756,0.14965455957530233,2.2680201564627798e-05,0.00041463100949865587,0.18106629489384618,4051.48680402507,0.009133327725694052,0.00262791778834185,0.07565211904817715,0.32082125161291886,0.00047009157170307145,0.004141922457386936,0.005228919869401786,0.0004817468104106715,0.00015689500233744254,0.001468071174519307,0.0021879081235028288,1.4235615514077104e-05,0.002827078117503486,0.012097725462912065,APP2,APP,APP2,podpis - Jabłonowski
12,0.2877150363104856,0.21892644913083817,0.14356977670103702,0.020932072069528147,0.02193692709757581,0.0002786772487685286,0.004393661029049236,0.00018952510050269285,2.377935289694995,0.06758161092642148,0.009601360791307858,1.7041631985729257e-05,7.822472530337278e-05,0.18281610922584918,3949.4715823657957,0.010056784662799929,0.002725913100929458,0.05402523256310663,0.38234523021473193,0.0005585599272614857,0.0040594974717840645,0.003003187690294122,5.832297852491475e-05,0.00019301036543270116,0.0005395937224355928,0.0005100323674191071,1.0078302175052074e-05,0.005332677930291178,0.00723979612778967,APP3,APP,APP3,podpis - Szydłowski
13,0.1391582340963652,0.18851078813275163,0.10973904807263615,0.016055437584872177,0.020234009105964786,0.0001500870963482143,0.004593259307367707,0.00026591263411570714,2.592540571370225,0.040692808890584055,0.018571145216573774,6.610562746522328e-06,0.00012645004012494122,0.17952818282102062,4927.926456802293,0.007501943192769671,0.0004502720544289429,0.12481399900540281,0.35855849713641,0.0002611024048341715,0.004393838207296657,0.0022526512551090286,0.00374155624252352,8.728472337022686e-05,0.0003384196550129142,0.00024459542327835715,7.290120974428389e-06,0.00324933447597785,0.0030341905726967286,APP4,APP,APP4,podpis - Kwilecki
14,0.3157804205017441,0.245079521263113,0.14644021304873242,0.01578297979699304,0.019235537273978167,0.00018701981124461754,0.004653542402691342,0.0001204119365619473,2.4844474585308016,0.03473808303727193,0.007740392556005464,9.170277501584486e-06,5.8879565069408565e-05,0.18495634115068252,4162.125555931112,0.007811558710004685,0.0013965847737131287,0.05434177131497744,0.3612403799776421,0.0005639153483352142,0.0040339050550658425,0.0014770232348543285,2.384009182733502e-05,9.706528049346405e-05,0.0012995406255024284,0.000307025932006324,7.825155420350062e-06,0.003284186925455228,0.0033395182016258225,APP5,APP,APP5,podpis - Plater
15,0.4394491494608859,0.28048287673300326,0.03687436178948796,0.04524014381608097,0.030564383087046853,0.0004501568467318429,0.0003238920094591928,0.0005618287279080357,1.1758334149947582,0.1802146472304261,0.01604800741837546,2.7379540077017193e-05,0.0003227036566250098,0.005362902461088051,3292.646460586618,0.0031704794836382,0.0027200077901375144,0.021685543713105545,0.023513083929472232,0.0041583623984580795,0.00134023935070135,0.010947744181473465,0.0001164352716763017,3.6951174911492814e-05,0.0015990374286662715,0.0007322016467965571,0.0001426982299408616,0.0013293312698730857,0.03633035389319093,APP6,APP,APP6,podpis - Stroynowski
16,1.9634230480648351,0.6820099017930217,0.20613357056285372,0.032740912669809774,0.06770777076023125,0.0003539041931139891,0.005920189753681664,0.0012936536396070213,4.338946769305288,0.1652634408716201,0.02425397149318767,1.683048624843457e-05,0.0003216067870690816,0.20534521075653572,3482.908814654661,0.009063536234052707,0.0014865021248871432,0.040345198311018966,0.31058978770593987,0.0005200041766875286,0.005919042220504686,0.007769743572097372,0.0001814967391929975,0.00013021087798805332,0.01775616723638928,0.001132409699149093,7.674079630891097e-06,0.006076507516133958,0.16234765025429002,APP7,APP,APP7,podpis - Potocki
17,3.188311999379578,0.5894193954033403,0.15254107623398938,0.0730473520173974,0.09385030890883407,0.00046465830553645,0.003726545246334264,0.0007584897021531144,3.3018121957045756,0.2199023485365641,0.01539862294302445,0.00020359253074601433,0.0006220666199837,0.2208412539237241,1648.401307783636,0.02169402019426733,0.015199265740543585,0.09385773114658873,0.3455342219473913,0.001520945428143614,0.004561233113214315,0.011140805359122907,5.080989843047406e-05,0.00106228581997975,0.001576300023118307,0.0008355034435679713,8.631071803240832e-06,0.012372246264031895,0.023593512787386473,APP8,APP,APP8,podpis - Zboiński
18,1.0749511978911712,0.40220044530965904,0.1617445001776185,0.03084374510146167,0.05321177434216916,0.00022629290971071426,0.004438823551491236,0.0006642631907108214,2.6669598774916095,0.16492968336592326,0.04631665480563135,7.790416565134832e-06,0.0003864814732989306,0.18807839868577667,3049.507405517743,0.011111711582925248,0.0026877358121681,0.07205983487273991,0.34537292296697497,0.0006723011801583143,0.0037953275275381853,0.004961075375183764,0.00042318843665901425,0.0002246544610419406,0.0007737928780739571,0.0006231157316993214,3.4238825546395196e-06,0.018751631530369895,0.006340193440484272,APP9,APP,APP9,podpis - Nowowiejski
19,9.072660914484944,0.7850203879418001,0.4654927930696812,0.009797294198216585,0.05015128494158678,0.0002923508195321072,0.006770430026382315,0.0003410005690102312,4.718071214967659,0.26845663193841657,0.0027867579287616435,4.9640559977177664e-05,0.00037365775667795516,0.2746379329961874,945.4626209816691,0.0070730573746513505,0.0013215947079292354,0.03897812910099186,0.36662301118251805,0.0005915718853250416,0.0025059596531979427,0.014791564729223328,4.158053041310258e-06,8.124205840187918e-05,0.0006234935421683928,4.7327551280314586e-05,1.735684309325254e-06,0.0018042178727964574,0.000658499584688969,APP0,APP,APP0,podpis - Małachowski
20,11.801558415845175,0.5222908166272139,0.12742434517278137,0.041458679511203224,0.09773703568573237,0.00020047525272373572,0.005172978204079279,0.001845191497041514,3.4906455696617376,0.17601524794059253,0.035931871134941194,3.4022546578938875e-05,0.0008891157056431214,0.08655737868859213,786.9014641747759,0.014332589607399937,0.00117714089565395,0.07679523666884622,0.2570040120482236,0.00044415533442989936,0.001289729670169743,0.024984326488548942,8.27116375979007e-05,0.00020070516428292382,0.0014753895100973358,0.0007861799429560929,4.9273702190897526e-06,0.004744234918812707,0.004678072412712336,APP0,APP,APP0,podpis - Małachowski
21,6.113311645566176,0.40511585075992984,0.23214180056366276,0.045514005730233495,0.03639947508769088,0.00039026169073947856,0.006025774489987922,0.0007950326371231072,2.53888182069414,0.11539003080816103,0.00887369279480177,1.7350675061203302e-05,0.0005271088780534,0.13176231552613016,2170.5710918409864,0.0063440415423355,0.0017873705035246338,0.06086396592047325,0.2303433089906815,0.0013268848711483357,0.0018806903567014283,0.004444328395774429,6.91558178297234e-05,7.790532779216692e-05,0.00037729214389932853,0.0006887359104164168,2.9698681976198518e-05,0.0026351450435524366,0.004486803601392192,APP0,APP,APP0,podpis - Małachowski
22,14.954598231412021,1.1885648198052887,0.31839244475199857,0.09948364038305128,0.26053602844522367,0.002013118033317493,0.006858283022104007,0.002304957012838457,4.395308294360429,0.17896139802650632,1.5181936187839962,0.0001589568460956656,0.0013128084188592287,0.09296062010664823,898.0789592070026,0.011894577237323244,0.012219708606764471,0.11349951074090882,0.22411929979305528,0.0004161312952604214,0.002362205426475386,0.012579230933900629,0.002294249563501143,0.00019798378451525654,0.0009340385566346644,0.002391010141763986,6.42490435299517e-05,0.002588214972351171,0.009780029000438936,APP0,APP,APP0,podpis - Małachowski
23,8.329626879560289,0.643128674230419,0.1375200583458684,0.03582114184329406,0.008149739098983779,0.0003683653785504928,0.004856004140493743,0.0009782166306469,2.8075163357009103,0.057469071046535446,0.0657493061074343,2.6545665784047476e-05,0.0004084802624451214,0.07581835689032772,1544.4073857264793,0.008806903138759193,0.0015009957617124713,0.059217498349259066,0.3052926908208037,0.0015616346560961356,0.0022278231711790643,0.004260029570189649,0.00017746656191497295,0.00022835329718364164,0.0002806024830953286,0.0032414587087786504,9.010784152619252e-07,0.0036862753999082577,0.010029033188494407,APP10,APP,APP10,podpis - Radzicki
24,15.960076635981904,1.0528086551770215,0.09496187517778419,0.09385373348369755,0.04027775452100749,0.0005646794151423929,0.0038137006078198354,0.0021608552501937357,4.035032216903291,0.16200322477742976,0.013870116340956874,3.391659016512467e-05,0.0013181736756200054,0.12756270943794826,797.6549795100761,0.008932687406335257,0.0020902430015988073,0.09915441382321045,0.1766220496011701,0.0008001213039896714,0.002420434485975022,0.029449675122516318,0.0001201292960831166,0.0002638942503186459,0.0005178208140099427,0.0007848500210319095,9.14735597855815e-07,0.0019200685115647784,0.002312223151578022,APP10,APP,APP10,podpis - Radzicki
25,23.51634148214313,1.7620264958373397,0.3605389860445258,0.044974642842615244,0.08466640064740957,0.0003936605440012714,0.010098474628505686,0.004966308881275807,8.057161939982658,0.3866348634520254,0.0061017993034584005,2.6610025041009177e-05,0.0016721076471774645,0.23440123957747483,540.9365866608963,0.011556276166593101,0.008006741751716707,0.024153439226322907,0.3236826127209905,0.0005179368437681501,0.005031769744476629,0.012968059116939887,0.0002383035503064243,0.00039683932111622135,0.0011756626821270572,0.0001253523506482008,7.402569577728636e-06,0.002277579867293686,0.004131335821997521,APP11,APP,APP11,podpis - Zabiełło
26,9.40416851675243,1.2794370848633054,0.3398712011864737,0.020751138063631124,0.02931682547093331,0.0002600273693417338,0.012852709774178636,0.001853485477087136,6.770942314073825,0.1210347610715736,0.0640296665082863,2.193778369553781e-05,0.0007473112518732429,0.22595349219278388,1576.5806050571032,0.009700040291568904,0.0013416150076247001,0.09480197136196568,0.3387992158949545,0.0005150067912495643,0.005006170513063815,0.0005549991902379579,4.882523156301057e-06,0.00012589054160339793,0.00035195244269316305,0.00030528245474634,0.0,0.002744779268409343,0.0018175173870132288,APP11,APP,APP11,podpis - Zabiełło
27,17.325724749731958,1.1658773508699327,0.16607078709785714,0.0687434930179883,0.0336941045085721,0.0006151244813095572,0.0061511757024447795,0.0018510994707052713,4.974280363525996,0.18567499190807,0.013680175882610298,2.5781209139537488e-05,0.0005507722019797267,0.15124469363041046,964.4766524641508,0.009589676358384277,0.004609917581553607,0.07134113823787891,0.23952958748142583,0.000985141012176107,0.003403646044373893,0.006508347727757836,0.00011369269610597089,0.0001447681183919527,0.0036727809873638713,0.0007228345892287227,3.9851918514486875e-06,0.0014036200586205144,0.0089719879922414,APP12,APP,APP12,podpis - Puttkamer
28,13.90594875063957,1.2914432152534514,0.46383754035944397,0.1315707244165784,0.09541347718349472,0.0010386935633823215,0.011814628427591806,0.0007885851622499571,5.7464145457010805,0.3380520089828563,1.033825645973908,7.104429376174834e-05,0.0012749048071668998,0.21054663106773802,837.2147473940223,0.019231715621855095,0.003563908863975722,0.10294146296856557,0.33521912664066467,0.0008502126026242428,0.005589989324232728,0.02581098274594573,0.0001501692067947269,0.00013117976965958448,0.002179479738639907,0.0019601703947331214,7.401270899801654e-06,0.002800912403967307,0.016217603057326578,APP12,APP,APP12,podpis - Puttkamer
29,19.789872694418357,1.1771931213892475,0.1897899228475228,0.12430157447772548,0.13501173612309927,0.0003154456648982966,0.010176627054958528,0.003650947760979664,6.253951679780335,0.8369877609672388,0.06592651280209662,1.7814088273739835e-05,0.0016448105964291927,0.16063644847719602,542.8215259379101,0.01792052947265746,0.003971423128616257,0.10823163200832166,0.24979598576647868,0.0010083165743997571,0.0038228532896243785,0.02789848059264568,8.069477092149066e-05,0.00016084389401407707,0.001120693667512505,0.0002796017468261165,5.019748760476464e-06,0.0016160275456943002,0.00435574320128085,APP12,APP,APP12,podpis - Puttkamer
30,12.54429656274309,0.6902316496597384,0.24614850615730904,0.023411647566636946,0.04297530508227256,0.00037946623622078573,0.008513383351520151,0.0010447629213357285,4.29079425413678,0.17748645189734055,0.004112907584827893,2.355171144677071e-05,0.0007915292749879019,0.16482913095085364,1052.4887330363013,0.010681218148498891,0.0009691311769522286,0.08666483208907318,0.3134121294369724,0.0005355767534485357,0.003128591594646028,0.0033413882597002425,1.2448291650460782e-05,0.00014471869523857242,0.00039166067794841355,0.00038519991950521423,1.1513788446139056e-06,0.0019661077757587575,0.005178864836105751,APP13,APP,APP13,podpis - Sapieha
31,19.79544294804964,0.37303629199024435,0.14696926942057362,0.0531857665392793,0.07124810788070073,0.0007025486997015359,0.004356152855519658,0.0016543579451120216,2.560133355821648,0.12469009204749237,0.06633536425341607,5.737375304663241e-06,0.0011146283625789357,0.09574365135670722,766.3333964434587,0.007477676088022828,0.0012235795416545223,0.06881863816600524,0.21624775804476318,0.0009896782112684928,0.0015117491838048285,0.0061440234811827995,0.00010058087353397302,5.421639763071559e-05,0.0010861428019241857,0.00025267367888941135,9.858262556003671e-06,0.0021156993976861574,0.0021873471567922355,APP13,APP,APP13,podpis - Sapieha
32,9.66701519588084,0.8162519768534015,0.0769930342125199,0.06012640459992441,0.054054255129910876,0.0011758956715287715,0.0018282182667361357,0.0008819855530723927,3.1508665445983324,0.15456171997411872,0.008500312929203321,4.493897393004208e-05,0.0003846557775598342,0.030695473611853406,1566.7087523641942,0.0010730021700213856,0.0005292069869287429,0.034274880439030576,0.05844335322442281,0.0011780297524085358,0.00210475501313425,0.011486880218201293,2.4831717998952417e-05,2.5510447107632288e-05,0.0007409767154697929,0.0003089747652009679,1.153435062311276e-06,0.0005318553176851356,0.005100626498723165,APP15,APP,APP15,poprawka
33,25.47660958653794,1.0675107087802362,0.0845672463587007,0.11707075838031492,0.15157239083072319,0.0006978122791916786,0.002220502736407436,0.004096073848828314,3.558234165681525,0.7833830303020607,0.016816093671411157,3.777487551562045e-05,0.001293339382021936,0.07176350139903766,453.2974004297925,0.014131105675533093,0.004690250256020679,0.04717375033564331,0.09366283310128785,0.0014757441250856428,0.0027791238604452863,0.021729503544036653,7.601859150247915e-05,1.1358940438332378e-05,0.0009287797839747786,0.0,1.7460328474326605e-05,0.0007085805183636001,0.01495166688607628,APP15,APP,APP15,poprawka
34,25.69974784705375,1.8866811637917624,0.2808417244369154,0.10281378160380594,0.11953578817665936,0.0006060076122905153,0.006986960288524985,0.01247811751791174,10.029917194903973,0.5765783409177822,0.018816165426925963,2.89540285296276e-05,0.0015840741570659796,0.18028755324964146,443.58433029940414,0.01380237070410048,0.0032380031392187218,0.08023410582694755,0.3176379804902348,0.00053257251696845,0.006688672824968714,0.0009789014632616856,0.00018691239529159654,0.0,0.0023115368542822442,0.0003760430184869429,1.853542852318474e-05,0.0013168984402860428,0.002176927053520843,APP15,APP,APP15,poprawka
35,9.422143613783673,0.852842306189624,0.07704349337368195,0.09714102598350458,0.04921180043947117,0.0002423639186670241,0.00168101157147875,0.0018209101787114927,3.6145434863865447,0.11796354962983212,0.0037227611513565577,1.9123295197454625e-05,0.0007103228341603548,0.02169599909105815,1125.7578768469155,0.009384294419152664,0.00209055822729871,0.027918501599124814,0.050980745564236284,0.0018145269465684858,0.002462692774708286,0.0006935727387302455,0.00011204885794713091,3.99823357378801e-05,0.00040050149023894286,0.00027965251358431415,6.183535122136421e-06,0.00032198176976274263,0.006164779330946222,APP15,APP,APP15,poprawka
36,21.858253257651874,2.2071359086464795,0.44824105740600123,0.05340474280903836,0.15041998371085927,0.0013012687717592285,0.01277338973052305,0.006511945301850901,11.961306781641682,0.338327788523437,0.006934130774070222,1.0119834685297755e-05,0.0020205476176785573,0.01759622156677976,741.8405810054321,0.018469816034032437,0.007987881428976579,0.035025796078681046,0.061388727518571086,0.0014797022733066569,0.008347118815540521,0.006591246433488879,6.916922061867363e-05,0.0001428784139642924,0.0015930176690500855,0.0004209397576335276,3.0170869785192245e-05,0.04271436416433467,0.008579418673315535,APP16,APP,APP16,oblatowanie
37,16.233276657222937,1.5880228154986091,0.281249946546628,0.13249177159906692,0.1304218342076586,0.0002627236171369062,0.005141896083920878,0.006190211776387235,5.845092243310267,0.31266773023634514,0.08154454320863823,3.786380439521597e-05,0.0015779724659581683,0.058825802515641276,691.883377493573,0.006461214070891593,0.002995215867942114,0.07021237669638113,0.12904980756311715,0.0006759294341043929,0.003925218806420936,0.033850972896194195,0.00022601312441978045,0.00019230534723518538,0.001499754351045721,0.0009961887501760238,4.777509576169158e-06,0.005665715578745893,0.007447392181562949,APP16,APP,APP16,oblatowanie
38,21.93982669727014,1.3338567865068132,0.16077472927692837,0.10781196856519681,0.022818602305979718,0.0004980925724553644,0.0029373628455447434,0.004870579413414551,5.638383662924801,0.0448419101939408,0.007383689162370093,2.7767665741836886e-05,0.0010836829529697976,0.012125005665930477,873.9687829342837,0.024319411683086527,0.013524806905187028,0.03361527059466668,0.07315100184318234,0.004638347595437443,0.0038544344079577213,0.015461961178645716,9.883049494073714e-05,3.699156472501463e-05,0.0024993249797840935,0.001290300504476,6.998782535657762e-06,0.0005848481043444774,0.015632307397418863,APP16,APP,APP16,oblatowanie
39,16.10442393746347,1.084867934569639,0.21605961638551394,0.05997467543300118,0.07392226268158263,0.0005001428752722142,0.00858497208307733,0.0019995938370134785,5.424903716167509,0.1853962872146644,0.022720889507987976,2.613449419735288e-05,0.0007960937801295042,0.14241344235018125,747.4581083641951,0.015064438232823314,0.0004242896478418561,0.09322854533017676,0.33842041264737055,0.0006760294200224358,0.0036155820035733218,0.014534776382672738,7.469611929047529e-05,0.00010341180537777432,0.0010822530566203573,0.00018362182728892847,1.1309362807491695e-06,0.003906875358368079,0.008121832064263793,APP2,APP,APP2,podpis - Jabłonowski
40,20.066391930727256,1.4538679970998014,0.22717697444341686,0.08493583609541287,0.07200154298566208,0.0013759937777819715,0.007376259432242899,0.0033542150504678003,6.548699646194865,0.39507254054554203,0.01790460776029312,5.26900714800412e-05,0.00225137502233175,0.1374193393900348,554.6167055855963,0.012118672461107071,0.0006468268763926856,0.10163680053904535,0.3291205918890748,0.0012931472731184145,0.003467096449500514,0.03811188345500143,7.51324046865733e-05,0.0005727876883136928,0.0015102137865914927,0.001220537389974043,3.044499020862342e-06,0.007398134591088957,0.021875614767052857,APP3,APP,APP3,podpis - Szydłowski
41,11.810723829917654,0.7150828333413274,0.23933371709742965,0.04947143783534281,0.0706554527262392,0.0006538409303057142,0.006020288576193599,0.0007997644769193572,3.018813304912371,0.1776106588680843,0.021727414931556086,1.7435076064827415e-05,0.0006723749824461063,0.1321131191555997,963.6585459458521,0.008129164803373171,0.00048169170957381135,0.04691772987139398,0.2536530617418701,0.00054737292553065,0.001595191283654207,0.008693461952691892,0.0001564515773070034,4.4716342295658936e-05,0.0008167683799275859,0.0008081208473152071,3.9919432346367695e-06,0.0012712952155346216,0.003916830912099914,APP3,APP,APP3,podpis - Szydłowski
42,10.132253472501686,1.0070138265097097,0.2251408421566217,0.08756440378685479,0.0015839908579855218,0.0008533025662977927,0.007964752196709151,0.002570397626163371,4.087832441979067,0.11289830598709945,0.06072490009243795,5.2580579180305124e-05,0.001127445481280093,0.15106804826768425,1543.6294473215387,0.01381038710845269,0.00891277452115812,0.15087049707984668,0.3011759406251194,0.0003383362803144643,0.0032786859644004787,0.004597434772486608,0.0006708578071705858,0.00010052129623914393,0.0005407277636836454,0.0017279867558305287,5.199029153419038e-06,0.0014056746260293716,0.010992416536616078,APP4,APP,APP4,podpis - Kwilecki
43,7.2744278754065546,0.9355958125497634,0.27655000015624187,0.01858673555167139,0.055464671906259345,0.000367612672878,0.012275309525387315,0.0002184503158185439,5.798856227532986,0.21439837310029958,0.052146245677020434,3.477478768343097e-05,0.000540623340905,0.1753283549319598,1244.4761623789761,0.008910148441481414,0.00022163422071524286,0.14505264611029958,0.428555769486979,0.00044442268006507146,0.004165413624390736,0.00125359912805585,9.302275946009799e-05,0.00016254244209270067,0.0010247686493658,0.00021958792511196347,1.1910082756403448e-06,0.0033097549306493786,0.0016129096973277396,APP4,APP,APP4,podpis - Kwilecki
44,8.884686922316707,1.1154590937941902,0.25156415413301325,0.04387887844926271,0.02362840552128195,0.00041809554116329994,0.008812560633096536,0.0014409195439848285,4.933244642900866,0.40018294305106733,0.030680872252385145,2.9222600010483493e-05,0.0004614678139269072,0.14578480930739537,1181.6155089773158,0.008702644835598366,0.0020937996168283735,0.09853634492092975,0.24892961430483587,0.0012188161585732645,0.0032612111147287863,0.009123817012817614,9.552329551476535e-05,7.353477832578788e-05,0.001132069634143607,0.00017478407605466656,2.781995759132503e-06,0.0018432136554233998,0.0029322388601776285,APP5,APP,APP5,podpis - Plater
45,25.226609555882696,2.8803895527031522,0.5484173605667049,0.13441915208668803,0.15080729895943554,0.0002778684616830286,0.01897321179892574,0.00835401311303662,12.305301995835139,0.7214295574342445,0.24488202777015083,4.737899142444553e-05,0.0014991689118043657,0.23611495666371018,571.0308946320041,0.021039397378294026,0.003636738798790193,0.14746965048888677,0.3673402138771316,0.000651425149036057,0.00952035800608285,0.02272359045031384,0.00029652825687924943,0.00018136680986047311,0.002100710452497043,0.0010204034663506142,8.22245628548421e-06,0.017523591767693903,0.021716939859934812,APP5,APP,APP5,podpis - Plater
46,13.434924259301848,0.6505135497728377,0.05636445218690045,0.11258328628389074,0.05668834238502203,0.0005258859633805928,0.0013875420954587501,0.0017483269705513141,2.5734070663316393,0.27123999530891213,0.006833390814810157,3.8480758917745024e-05,0.0010942212637926928,0.014204578717198007,842.865729437803,0.007159184183094899,0.004428678381382199,0.05015449840637546,0.042852497664588166,0.001704340711289493,0.0012315459435734213,0.02930852162155536,4.8001593425648746e-05,0.00012256805026017166,0.0024173499081853356,0.0015841382901928287,1.5043313991395221e-05,0.0010662003919636857,0.022527712302110814,APP6,APP,APP6,podpis - Stroynowski
47,13.07476036091023,0.6528001178183523,0.05579786664962062,0.08565080015376239,0.055357237026025234,0.00044717919786659997,0.001443681613202636,0.002801593723630764,2.721744592730707,0.11626202949436647,0.03582039770772411,4.134851162636417e-05,0.0006622942563182286,0.009250534691307835,886.5197236721359,0.005367588885536586,0.0012902020500422855,0.019978521942428627,0.04213586898274119,0.001471569075405536,0.0012519884303321999,0.007868178468569421,2.3956667520660006e-05,7.370410429904741e-05,0.0008680275914612071,0.0002533368122679307,1.5301316107793335e-06,0.0006925248319278571,0.01110976410839232,APP6,APP,APP6,podpis - Stroynowski
48,40.19513709428525,2.816382919466643,0.20581001013411887,0.005658803593063721,0.18648988099347447,0.0010627582872778287,0.007068170369099964,0.015760069909023223,13.004441230064886,0.8370476203772126,0.0189200026911987,9.734545405216564e-05,0.0026086068554161926,0.05564268801401538,337.90925733530594,0.011077386721297298,0.0011339770319965,0.11757755534326787,0.24205457758885968,0.0011062806162251784,0.006776671992092315,0.021748511117121505,0.0003115289335597001,0.00032684491640245003,0.005140127808991421,0.0009606842319117359,1.9648875574845248e-05,0.007201656432911457,0.03007520900779431,APP7,APP,APP7,podpis - Potocki
49,19.944391684534043,1.6530725114911444,0.30934764794149305,0.04982726858082883,0.22705408960948867,0.0007041547995374713,0.012900241485338994,0.005060698866260494,7.836363214206492,0.30177067508503924,1.4727347548687801,0.0001788725040461018,0.0011371796664920665,0.11740900609972918,606.6982770297245,0.01532282002392001,0.013580324121166184,0.08723144145217968,0.5000009922443683,0.0005622993799583571,0.007746040530481166,0.04368396516745136,0.00018773812133507028,0.00011278226943174743,0.0025827941924645714,0.006521249350214758,5.0500518285947885e-06,0.0036536169495809284,0.0009609431163414971,APP7,APP,APP7,podpis - Potocki
50,10.332084531130107,1.3793266712377659,0.41535911230534545,0.08456853450243429,0.05354144836900493,0.0002928514392777428,0.007089641539654429,0.0057608323827298994,7.320773482772835,0.300503990256877,0.3771415867176907,7.949500907969211e-05,0.0024882136360442285,0.19042305020505457,1241.6821007697833,0.01021724731924262,0.005872754313797906,0.06797766732001374,0.3341111897956462,0.00084191926531415,0.004519279338119071,0.027808649364191234,0.0007173169315307359,0.0001341472701265175,0.0011148007091945928,0.0013092575749217071,4.854763266900357e-06,0.00213849315151975,0.03586703116954813,APP8,APP,APP8,podpis - Zboiński
51,12.328978891707271,1.1541178139913906,0.23329456985703514,0.0054394362074972145,0.052146948797386385,0.00067616601440745,0.007808281928227957,0.002515735998497643,6.161146954547649,0.194446436808108,0.1231850839771733,8.209071215118397e-05,0.0013861092251711714,0.12888633337731253,883.6100524114219,0.01034061352768205,0.0013582553593951077,0.08234464860844985,0.1535980852972507,0.0015552332543616286,0.003565261141748864,0.008498995844455072,0.0004362471182955097,0.00027214900211398646,0.0007442606258037578,0.00038368607995185796,1.2024720156258172e-05,0.000990150850606693,0.014205709822479358,APP8,APP,APP8,podpis - Zboiński
52,17.154645622863445,2.338985112317853,0.2921009311626367,0.03329991761274624,0.09440775026861283,0.0003059018570142714,0.013461380976133792,0.009918487550766698,9.688364886972918,0.12301881991810322,0.18878928926380448,2.2644681174827988e-05,0.0005217585554415331,0.18754182602818117,624.8531118728815,0.009775451514039421,0.0023555769816757497,0.000496767739792545,0.3347199027842924,1.454110175675803e-05,0.007087354187150544,0.021486480101219542,1.2988344852518113e-05,8.24583018380143e-05,0.0006456697711415357,5.021202164804474e-05,3.7444864644285876e-06,0.0009943642190472215,0.0006536091626822714,APP9,APP,APP9,podpis - Nowowiejski
53,6.8690729318189785,1.7497448045120818,0.09488565911893976,0.0333469897940844,0.20088105389922667,0.00099801837104435,0.001791145069567307,0.009423637677270237,3.8992811144068873,0.4354349947923513,0.003918839063865122,1.2196252150372486e-05,0.0009219667744484715,0.20362257307725068,929.6524897916853,0.003965255195213822,0.00025958195209987056,0.1181233370032918,0.20758955352847627,0.0009807818597364142,0.0037448284901651927,0.008598926265722886,2.316150162221369e-05,0.00026085470545005854,0.0014823139837514998,0.0012952403365900998,1.5217577232836254e-06,0.008925858713672765,0.019297024878442263,ASC0,ASC,ASC0,oblatowanie
54,8.749870862407576,2.5156061728518475,0.21033349420394173,0.11313158712631585,0.24855562867813003,0.0018125738549477574,0.0034634891771658646,0.011185462671652092,5.478312585916226,1.0086709625166654,0.031830540818878594,4.58425404025391e-05,0.0015682371760701787,0.03843472663436238,452.84292388880596,0.0008026529008180072,0.0003699632451558415,0.360356356546712,0.08812938481367102,0.00034037557117790713,0.005817109822778235,0.027769675691672168,0.0001641949920658917,5.4892899385455795e-05,0.0037864174384663715,0.0012152921882923429,2.1424690708016376e-05,0.0036701275154940862,0.04536479089869267,ASC1,ASC,ASC1,treść
55,11.251468458966889,2.150848429181221,0.4094232673232923,0.16845793822908584,0.4539853795013978,0.001253009430987207,0.0030099643619497574,0.012826951524042314,3.302287390486875,1.0708622188526875,1.8568261103146302,0.0001244602308910099,0.0052731680163930995,0.04794226252877592,1074.0911120675623,0.0007129273611141141,0.07398870545123397,0.2866276875924337,0.10274283477647882,0.00013221637443424725,0.004265566391524707,0.03805274200303983,0.004213869914121735,0.0001351167632136189,0.010098398583061921,0.016501054079931885,0.0001090509208475278,0.0021118612595521645,0.07535556126004528,ASC10,ASC,ASC10,treść
56,13.256219362236553,3.6828203801497685,0.23028113313116869,0.4632020995999134,0.19143545082739594,0.005198649906155221,0.006000620125878915,0.010239333844938641,6.271684310049014,1.583189850127376,0.080180778761047,6.360106026745666e-05,0.0014985037133375904,0.23941193651780976,521.6090220439002,0.004225192197268593,0.00033015213318673346,0.6748207300195669,0.29056603312807877,0.00036590023853026434,0.008853371465953394,0.05162759624616891,0.00041988110924501287,0.0004929888045403358,0.0069683661497268,0.0032391943796570145,7.345142744838974e-05,0.004088751458724386,0.15585375971611098,ASC11,ASC,ASC11,komentarz
57,47.99187768075211,6.211013785300179,0.32211280716256396,0.26380515073592065,0.8760621662336758,0.0014866805484266643,0.005989618039377193,0.03114810561993637,7.305459657652529,1.6124658564643901,0.039706513528554054,9.999233425816024e-05,0.007068850210475258,0.059178474015185986,199.50050139242475,0.00019834180454825386,0.0009105231689063357,0.6065767340343075,0.12951897180340763,0.00048273190351594286,0.008897521633107551,0.05347444133664315,0.00024626616414075657,0.0009521071742270858,0.01081744862182012,0.004332188736891564,3.7994925654508904e-05,0.005623821765438664,0.32942046648304146,ASC12,ASC,ASC12,treść
58,16.187968413136076,3.070261189680927,0.15965378031449803,0.5009945687497124,0.22530634471628225,0.0018249913715258999,0.002935126012409943,0.017262171690081565,5.043785837434717,1.0390363571263812,0.021598137894044495,8.319851555622126e-05,0.0022923770666442647,0.321271642068459,470.91522891660253,0.004611553217657899,0.0005996214743894876,0.665471818805686,0.30349028121067523,0.0002777306953427948,0.007160433600770843,0.028469960057644128,0.00010434458268593386,0.0001516649566013838,0.010791569919635965,0.0011770568562011446,3.2287891222777846e-05,0.005416218262325571,0.4441945794698873,ASC13,ASC,ASC13,komentarz
59,1.5076003302207184,0.3787176265454208,0.09100707184778807,0.015897544002991332,0.03490991259597647,0.00021198383027865242,0.0030896122672960137,0.001450888883373107,0.8774328278937152,0.14190920626938622,0.20045753937050578,5.018184549768285e-06,0.0001558416354534434,0.16030186675349584,5216.934353617417,0.006543934518707264,0.0007838618507787143,0.06196812146887707,0.26110562427731615,0.0004501699130568142,0.0017387317206091642,0.002076165457073493,0.0010765696079579957,0.00029372096854770273,0.00053443719624535,0.011997795073197263,6.176781443665677e-06,0.004103973585965779,0.02104771518001804,ASC14,ASC,ASC14,komentarz
60,0.7607061489391775,0.39673107192208784,0.11723208579378605,0.011542868269085623,0.01906436248387785,0.00012554665573365407,0.0038956821664473573,0.0009684430254741501,1.057077294430252,0.24167232862918983,0.018880255665703772,5.367113145400742e-06,0.00017804972196660543,0.19224946091208478,7872.7903662398285,0.00528779347361515,0.00020712918419251212,0.05652312045077275,0.2887349132939036,0.0001783488963513071,0.002432934261873521,0.005457780500002485,2.9224967323597267e-05,0.00041318987789541425,0.0003862643179378357,0.0002931631176961948,2.5963868815208325e-06,0.002472103680221129,0.002659040466899607,ASC15,ASC,ASC15,poprawka
61,9.814753009539377,1.4485111033201832,0.0792017063702638,0.08471521290070354,0.1895554418176386,0.000889165389722043,0.0016516914360028571,0.008552658384748358,2.0071721495464163,0.701580834368953,0.09807602422282913,5.663113325880033e-05,0.0015458507955013571,0.024335797331003904,852.0334818402928,0.00023140773845090084,0.0008515948571700644,0.20314308163063807,0.07343572408207655,0.00029577500498385466,0.0028544253486743436,0.01987705864650872,0.0004311726908645001,2.585420124696957e-05,0.0111095417377644,0.002898920477843936,1.8738736720324912e-05,0.004382950480992372,0.03808808218288092,ASC16,ASC,ASC16,treść
